Repository: djoroya/DIMAT_DATA_CLEAN_AITEX

File: scripts/T00_dataclean_v0/processing/AITEX_cleaned_01.csv (part 2 of 2)
Date;Test;Material;Nº holes / Nº filaments;Diameter (mm);L/D;Filter (um);Sand quantity (cm);Support;Vpump (rpm);Vext (rpm);TE1 (°C);TE2 (°C);TE3 (°C);TE4 (°C);TD(°C);PD(bar);PE(bar);VTO (m/min);VG1(m/min);VG2(m/min);VG3(m/min);VG4(m/min);Vwinder (m/min);Winder tension (N);Tg1(°C);Tg2(°C);Tg3(°C);Quench (%);Spin. F (rmp);Height (m);Count (dtex);Tenacity (g/den);Elongation (%);Sand size min (um);Sand size max (um)
20/12/2022;P22-156;PEF 75:25 (0560:0491);48.0;0.4;2.0;90.0;2.0;178.0;13.6;38.0;240.0;250.0;255.0;260.0;260.0;170.0;50.0;3395.0;;;3898;3399;3500.0;12.0;;;;50.0;16.0;1.6;125;2.54;83.5;500.0;355.0
20/12/2022;P22-157;PEF 75:25 (0560:0491);48.0;0.4;2.0;90.0;2.0;178.0;13.6;35.0;240.0;250.0;255.0;260.0;260.0;153.0;50.0;3395.0;;;3898;3399;3500.0;12.0;;;;50.0;16.0;1.6;120;2.43;93.2;500.0;355.0
21/12/2022;P22-158;PET + PEF;48.0;0.4;2.0;90.0;1.0;;13.0;32.0;270.0;280.0;285.0;285.0;290.0;230.0;80.0;3230.0;650.0;1750.0;2152;2005;2070.0;17.0;120.0;130.0;140.0;40.0;10.0;1.6;200;3.03;38.4;500.0;355.0
21/12/2022;P22-159;PET + PEF;48.0;0.4;2.0;90.0;1.0;;12.0;45.0;270.0;275.0;280.0;285.0;285.0;230.0;80.0;2900.0;650.0;1750.0;2910;2895;2995.0;13.0;120.0;130.0;140.0;50.0;15.0;1.6;125;2.85;86.2;500.0;355.0
21/12/2022;P22-160;PET + PEF;48.0;0.4;2.0;90.0;1.0;;12.0;45.0;275.0;285.0;290.0;290.0;290.0;230.0;80.0;2900.0;650.0;1750.0;2910;2895;2995.0;13.0;120.0;130.0;140.0;50.0;15.0;1.6;125;3.08;94.44;500.0;355.0
21/12/2022;P22-161;PET + PEF;48.0;0.4;2.0;90.0;1.0;;13.0;35.0;275.0;285.0;290.0;290.0;290.0;230.0;80.0;2900.0;650.0;1750.0;2910;2895;2995.0;13.0;120.0;130.0;140.0;50.0;15.0;1.6;135;2.9;93.5;500.0;355.0
29/12/2022;P22-162;30/70 (Color/rPET);36.0;0.3;2.0;90.0;3.0;178.0;13.0;61.0;268.0;273.0;280.0;275.0;278.0;76.0;60.0;2876.0;;;2900;2900;3005.0;;;;;30.0;16.0;1.5;130;1.64;141.3;500.0;355.0
17/01/2023;P23-02;PES SEMI-MAT;48.0;0.3;2.0;60.0;4.0;2.0;20.0;62.0;280.0;290.0;295.0;295.0;295.0;267.0;60.0;3000.0;;;3008;3003;3100.0;;;;;40.0;30.0;1.1;190;2.32;132.1;500.0;355.0
17/01/2023;P23-03;PES GRAFENO 5000 ppm;48.0;0.3;2.0;60.0;4.0;2.0;20.0;55.0;280.0;290.0;295.0;295.0;295.0;344.0;60.0;3000.0;;;3008;3003;3100.0;;;;;40.0;30.0;1.1;190;2.44;120.7;500.0;355.0
17/01/2023;P23-04;PES GRAFENO 10000 ppm;48.0;0.3;2.0;60.0;4.0;2.0;20.0;71.0;265.0;270.0;275.0;280.0;285.0;201.0;60.0;3000.0;;;3008;3003;3100.0;;;;;40.0;30.0;1.1;195;1.94;128.2;500.0;355.0
18/01/2023;P23-05;PE PURELL GA7760 + 4% Aditivo;72.0;0.4;4.0;105.0;2.0;2.0;28.0;44.0;200.0;200.0;200.0;200.0;205.0;347.0;60.0;500.0;720.0;1000.0;1100;1052;1050.0;2.0;60.0;40.0;;80.0;30.0;2.1;170;0.41;292.8;850.0;500.0
18/01/2023;P23-06;PE PURELL GA7760 + 4% Aditivo;72.0;0.4;4.0;105.0;2.0;2.0;33.0;44.0;200.0;200.0;200.0;200.0;205.0;347.0;60.0;500.0;720.0;1000.0;1100;1052;1050.0;2.0;60.0;40.0;;80.0;30.0;2.1;460;0.71;371.0;850.0;500.0
18/01/2023;P23-07;PE PURELL GA7760 + 4% Aditivo;72.0;0.6;4.0;105.0;2.0;2.0;42.0;57.0;200.0;200.0;200.0;200.0;205.0;336.0;60.0;550.0;800.0;1900.0;2200;2150;2180.0;2.0;60.0;50.0;50.0;100.0;30.0;2.1;415;1.47;147.0;850.0;500.0
18/01/2023;P23-08;PE PURELL GA7760 + 4% Aditivo;72.0;0.6;4.0;105.0;2.0;2.0;42.0;57.0;200.0;200.0;200.0;200.0;205.0;343.0;60.0;550.0;800.0;1900.0;2171;2150;2085.0;2.0;40.0;40.0;50.0;100.0;30.0;2.1;415;1.57;180.3;850.0;500.0
18/01/2023;P23-09;PE PURELL GA7760 + 4% Aditivo;72.0;0.6;4.0;105.0;2.0;2.0;42.0;57.0;200.0;200.0;200.0;200.0;205.0;343.0;60.0;550.0;800.0;1900.0;2171;1981;2045.0;22.0;40.0;40.0;50.0;100.0;30.0;2.1;415;1.51;170.3;850.0;500.0
18/01/2023;P23-10;PE PURELL GA7760 + 4% Aditivo;72.0;0.6;4.0;105.0;2.0;2.0;42.0;57.0;200.0;200.0;200.0;200.0;205.0;343.0;60.0;550.0;800.0;1900.0;2171;1981;2045.0;22.0;40.0;40.0;35.0;100.0;30.0;2.1;415;1.46;176.0;850.0;500.0
18/01/2023;P23-11;PE PURELL GA7760 + 4% Aditivo;72.0;0.6;4.0;105.0;2.0;2.0;42.0;57.0;200.0;200.0;200.0;200.0;205.0;343.0;60.0;550.0;800.0;1900.0;2171;1981;2045.0;22.0;40.0;40.0;70.0;100.0;30.0;2.1;415;1.28;192.3;850.0;500.0
18/01/2023;P23-12;PE PURELL GA7760 + 4% Aditivo;72.0;0.6;4.0;105.0;2.0;2.0;42.0;59.0;200.0;200.0;200.0;200.0;205.0;245.0;60.0;550.0;800.0;2350.0;2600;2350;2430.0;17.0;40.0;40.0;70.0;100.0;30.0;2.1;320;1.88;120.0;850.0;500.0
02/02/2023;P23-15;NEGOMBO WHITE 30% + rPET 70%;36.0;0.3;2.0;90.0;3.0;178.0;13.0;45.0;270.0;275.0;280.0;275.0;280.0;203.0;60.0;2876.0;;;2925;2930;3031.0;;;;;40.0;16.0;1.5;130;2.08;115.0;850.0;500.0
02/02/2023;P23-16;NEGOMBO WHITE 30% + rPET 70%;36.0;0.3;2.0;90.0;3.0;178.0;13.0;45.0;275.0;278.0;280.0;285.0;285.0;167.0;60.0;2876.0;;;2949;2974;3045.0;;;;;40.0;16.0;1.5;130;2.02;130.0;850.0;500.0
07/02/2023;P23-18;BATCH 2;36.0;0.3;2.0;90.0;3.0;2.0;14.0;40.0;275.0;280.0;290.0;295.0;298.0;200.0;75.0;2949.0;;;2978;2964;3065.0;20.0;;;;40.0;16.0;1.5;140;2.15;129.0;500.0;355.0
07/02/2023;P23-19;BATCH 2;36.0;0.3;2.0;90.0;3.0;2.0;13.0;40.0;275.0;280.0;290.0;295.0;298.0;200.0;75.0;2949.0;;;2978;2964;3065.0;20.0;;;;40.0;16.0;1.5;125;2.2;130.0;500.0;355.0
07/02/2023;P23-20;BATCH 2;36.0;0.3;2.0;90.0;3.0;2.0;13.5;40.0;275.0;280.0;290.0;290.0;295.0;207.0;75.0;2955.0;;;2978;2960;3070.0;12.0;;;;40.0;16.0;1.5;130;2.11;130.0;500.0;355.0
08/02/2023;P23-21;BATCH 2;72.0;0.3;2.0;90.0;1.0;2.0;13.5;46.0;280.0;290.0;295.0;295.0;305.0;139.0;95.0;2954.0;;;2970;2960;3068.0;16.0;;;;40.0;20.0;1.35;135;2.22;126.0;500.0;355.0
08/02/2023;P23-22;BATCH 2;72.0;0.3;2.0;90.0;1.0;2.0;13.2;45.0;280.0;290.0;295.0;300.0;305.0;130.0;95.0;2954.0;;;2970;2960;3068.0;16.0;;;;40.0;20.0;1.35;130;2.15;126.0;500.0;355.0
08/02/2023;P23-23;BATCH 2;72.0;0.3;2.0;90.0;1.0;2.0;13.0;46.0;280.0;290.0;295.0;300.0;300.0;139.0;95.0;2880.0;;;2915;2900;3000.0;18.0;;;;40.0;20.0;1.3;130;2.3;130.0;500.0;355.0
08/02/2023;P23-24;BATCH 2;72.0;0.3;2.0;90.0;1.0;2.0;13.0;46.0;280.0;290.0;295.0;300.0;300.0;139.0;95.0;2900.0;;;2930;2895;3000.0;18.0;;;;30.0;20.0;1.3;130;2.3;133.0;500.0;355.0
09/02/2023;P23-26;TPX DX350;48.0;0.4;4.0;60.0;;;10.0;51.0;275.0;285.0;290.0;290.0;285.0;47.0;80.0;1600.0;1650.0;1960.0;2350;2250;2330.0;;135.0;160.0;140.0;30.0;15.0;1.4;85;2.0;20.0;;
09/02/2023;P23-27;TPX DX350;48.0;0.4;4.0;60.0;;;10.21;53.0;275.0;285.0;290.0;290.0;285.0;37.0;80.0;1600.0;1650.0;1960.0;2350;2250;2330.0;;135.0;160.0;140.0;30.0;15.0;1.4;88;2.05;22.0;;
09/02/2023;P23-28;TPX DX350;48.0;0.4;4.0;60.0;;;9.5;51.0;275.0;285.0;290.0;290.0;285.0;42.0;80.0;920.0;1070.0;1638.0;2108;2044;2120.0;;135.0;160.0;140.0;30.0;12.0;1.4;88;3.54;25.7;;
09/02/2023;P23-29;TPX DX350;48.0;0.4;4.0;60.0;;;9.5;51.0;275.0;285.0;290.0;290.0;285.0;42.0;80.0;950.0;1100.0;1670.0;2108;2044;2124.0;13.0;135.0;160.0;140.0;30.0;12.0;1.4;90;3.3;25.7;;
09/02/2023;P23-30;TPX DX350;48.0;0.4;4.0;60.0;;;9.5;51.0;275.0;285.0;290.0;290.0;285.0;42.0;80.0;960.0;1100.0;1680.0;2108;2044;2124.0;13.0;135.0;160.0;140.0;30.0;12.0;1.4;90;3.37;26.4;;
01/03/2023;P23-32;NEGOMBO BLACK 30% + rPET 70%;72.0;0.3;2.0;90.0;3.0;178.0;13.0;46.0;268.0;273.0;280.0;275.0;278.0;32.0;60.0;2851.0;;;2861;2861;;;;;;20.0;16.0;1.5;130;1.78;138.5;500.0;355.0
01/03/2023;P23-33;NEGOMBO BLACK 30% + rPET 70%;72.0;0.3;2.0;90.0;3.0;178.0;13.0;46.0;268.0;273.0;280.0;275.0;278.0;29.0;60.0;3101.0;;;3125;3125;3230.0;;;;;30.0;16.0;1.5;123;1.72;123.0;500.0;355.0
01/03/2023;P23-34;NEGOMBO BLACK 30% + rPET 70%;72.0;0.3;2.0;90.0;3.0;178.0;14.0;53.0;270.0;275.0;283.0;278.0;278.0;29.0;60.0;2875.0;;;2940;2940;3040.0;;;;;30.0;16.0;1.5;130;1.78;132.0;500.0;355.0
02/03/2023;P23-36;rPET;72.0;0.4;2.0;90.0;3.0;2.0;24.0;45.0;285.0;295.0;300.0;300.0;297.0;251.0;120.0;3037.0;;;3057;3027;3130.0;;;;;50.0;25.0;;230;2.78;120.0;500.0;355.0
02/03/2023;P23-37;rPET;72.0;0.4;2.0;90.0;3.0;2.0;22.0;43.0;285.0;295.0;300.0;300.0;297.0;243.0;100.0;3037.0;;;3057;3027;3130.0;;;;;50.0;24.0;;210;2.43;105.0;500.0;355.0
14/03/2023;P23-38;TPX 350;48.0;0.4;4.0;60.0;2.0;2.0;11.0;65.0;275.0;285.0;290.0;290.0;286.0;32.0;120.0;1599.0;1799.0;2125.0;2612;2543;2650.0;;150.0;160.0;140.0;30.0;20.0;1.4;85;1.8;20.0;500.0;355.0
14/03/2023;P23-39;TPX 350;48.0;0.4;4.0;60.0;2.0;2.0;11.2;65.0;275.0;285.0;290.0;290.0;286.0;32.0;120.0;1599.0;1799.0;2125.0;2612;2543;2650.0;;150.0;160.0;140.0;30.0;20.0;1.4;85;2.25;22.0;500.0;355.0
14/03/2023;P23-40;TPX 350;48.0;0.4;4.0;60.0;2.0;2.0;12.0;92.6;275.0;285.0;290.0;290.0;286.0;32.0;120.0;1648.0;1826.0;2215.0;2675;2602;2700.0;;150.0;160.0;140.0;30.0;20.0;1.4;88;2.23;23.6;500.0;355.0
14/03/2023;P23-41;TPX 350;48.0;0.4;4.0;60.0;2.0;2.0;9.5;87.0;275.0;285.0;290.0;290.0;288.0;17.1;120.0;980.0;1124.0;1695.0;2108;2045;2134.0;;160.0;160.0;150.0;15.0;18.0;1.4;91;3.42;27.5;500.0;355.0
14/03/2023;P23-42;TPX 350;48.0;0.4;4.0;60.0;2.0;2.0;9.5;87.0;275.0;285.0;290.0;290.0;288.0;17.1;120.0;990.0;1140.0;1700.0;2108;2045;2134.0;;160.0;160.0;150.0;30.0;18.0;1.4;90;3.48;28.2;500.0;355.0
14/03/2023;P23-43;TPX 350;48.0;0.4;4.0;60.0;2.0;2.0;9.4;82.0;275.0;285.0;290.0;290.0;285.0;23.0;120.0;890.0;1050.0;1650.0;2020;1945;2035.0;;160.0;165.0;150.0;30.0;16.0;1.4;90;3.44;28.9;500.0;355.0
14/03/2023;P23-44;TPX 350;48.0;0.4;4.0;60.0;2.0;2.0;9.5;82.0;275.0;285.0;290.0;290.0;285.0;23.0;120.0;1800.0;1920.0;1970.0;2220;1985;2075.0;;160.0;165.0;150.0;30.0;16.0;1.4;88;1.4;25.0;500.0;355.0
16/03/2023;P23-46;LLDPE ASPUN (RESINEX);72.0;0.6;4.0;105.0;;;30.0;53.0;215.0;220.0;225.0;225.0;225.0;145.0;120.0;641.0;670.0;2350.0;2602;2274;2370.0;;50.0;50.0;72.0;85.0;25.0;2.3;240;1.72;250.0;;
16/03/2023;P23-47;LLDPE ASPUN (RESINEX);72.0;0.6;4.0;105.0;;;30.0;53.0;215.0;220.0;225.0;225.0;225.0;145.0;120.0;650.0;670.0;2350.0;2700;2375;2475.0;;50.0;50.0;72.0;85.0;25.0;2.3;230;1.84;234.0;;
16/03/2023;P23-48;LLDPE ASPUN (RESINEX);72.0;0.6;4.0;105.0;;;30.0;53.0;215.0;220.0;225.0;225.0;225.0;145.0;120.0;650.0;670.0;2710.0;3000;2800;2900.0;;50.0;50.0;72.0;85.0;25.0;2.3;195;2.1;156.0;;
16/03/2023;P23-49;LLDPE ASPUN (RESINEX);72.0;0.6;4.0;105.0;;;22.0;53.0;215.0;220.0;225.0;225.0;225.0;190.0;140.0;650.0;699.0;2200.0;2500;2450;2520.0;;50.0;62.0;77.0;5.0;20.0;2.3;170;1.81;196.0;;
06/04/2023;P23-50;TPX 350;48.0;0.4;4.0;60.0;2.0;178.0;15.0;88.0;275.0;285.0;290.0;290.0;285.0;50.0;120.0;1648.0;1826.0;2215.0;2675;2577;2680.0;;158.0;185.0;150.0;30.0;20.0;1.4;110;2.26;22.17;500.0;355.0
06/04/2023;P23-51;TPX 350;48.0;0.4;4.0;60.0;2.0;178.0;17.4;89.0;275.0;285.0;290.0;290.0;285.0;65.3;120.0;1648.0;1826.0;2215.0;2675;2577;2680.0;;158.0;185.0;150.0;30.0;20.0;1.4;131;2.14;23.11;500.0;355.0
26/04/2023;P23-52;PLA + 0.1 Silano;48.0;0.4;2.0;60.0;1.0;178.0;11.0;50.0;210.0;215.0;220.0;225.0;225.0;0.0;40.0;850.0;900.0;1800.0;2050;2050;2109.0;;70.0;100.0;131.0;30.0;18.0;1.35;160;1.12;32.6;500.0;355.0
26/04/2023;P23-53;PLA + 0.1 Silano;48.0;0.4;2.0;60.0;1.0;178.0;13.0;55.0;210.0;215.0;220.0;225.0;225.0;0.0;40.0;850.0;900.0;1300.0;2350;2500;2573.0;;70.0;100.0;131.0;30.0;18.0;1.35;150;1.92;37.7;500.0;355.0
04/05/2023;P23-54;rPET;72.0;0.3;2.0;90.0;1.0;178.0;13.0;79.0;280.0;285.0;290.0;290.0;290.0;104.4;70.0;2900.0;;;2915;2895;3000.0;14.0;;;;30.0;20.0;1.3;130;2.45;111.22;500.0;355.0
04/05/2023;P23-55;rPET;72.0;0.3;2.0;90.0;1.0;178.0;13.0;79.0;280.0;288.0;292.0;295.0;295.0;104.2;105.0;2810.0;;;2817;2793;2920.0;14.0;;;;30.0;18.0;1.3;133;2.58;124.42;500.0;355.0
23/05/2023;P23-58;PLA;72.0;0.3;2.0;90.0;2.0;2.0;28.8;48.0;98.3;80.0;225.0;230.0;240.0;245.0;240.0;2950.0;;;3100;3100;3080.0;;;;;40.0;20.0;1.5;260;2.1;65.67;500.0;355.0
23/05/2023;P23-59;PLA;72.0;0.3;2.0;90.0;2.0;2.0;28.0;51.0;100.0;80.0;230.0;235.0;245.0;250.0;240.0;3050.0;;;3080;3062;3172.0;;;;;40.0;18.0;1.5;240;2.32;71.17;500.0;355.0
23/05/2023;P23-60;PLA;72.0;0.3;2.0;90.0;2.0;2.0;23.0;48.5;83.1;80.0;230.0;235.0;245.0;250.0;240.0;2700.0;;;2719;2705;2800.0;;;;;40.0;18.0;1.5;230;2.0;78.0;500.0;355.0
23/05/2023;P23-61;PLA;72.0;0.3;2.0;90.0;2.0;2.0;23.5;47.0;82.2;80.0;230.0;235.0;245.0;250.0;240.0;2600.0;;;2620;2605;2700.0;;;;;40.0;18.0;1.5;235;2.05;84.4;500.0;355.0
23/05/2023;P23-62;PLA;72.0;0.3;2.0;90.0;2.0;2.0;24.5;48.0;83.6;80.0;230.0;235.0;245.0;250.0;240.0;2600.0;;;2620;2605;2700.0;;;;;40.0;18.0;1.5;250;1.94;78.4;500.0;355.0
23/05/2023;P23-63;PLA;72.0;0.3;2.0;90.0;2.0;2.0;21.0;45.0;76.0;80.0;230.0;235.0;245.0;250.0;240.0;2600.0;;;2625;2615;2700.0;;;;;40.0;18.0;1.5;210;2.11;85.3;500.0;355.0
24/05/2023;P23-64;PHB DAN 04493;48.0;0.4;4.0;90.0;4.0;178.0;12.0;20.0;90.0;50.0;165.0;170.0;175.0;180.0;185.0;1500.0;;;1800;1950;2000.0;;;;;30.0;20.0;1.4;165;1.28;55.6;500.0;355.0
24/05/2023;P23-65;PHB DAN 04493;48.0;0.4;4.0;90.0;4.0;178.0;15.0;22.0;188.0;50.0;165.0;170.0;175.0;180.0;185.0;2100.0;;;2150;2123;2000.0;;;;;40.0;20.0;1.55;200;0.93;58.4;500.0;355.0
24/05/2023;P23-66;PHB DAN 04493;48.0;0.4;4.0;90.0;4.0;178.0;14.0;21.0;162.0;50.0;165.0;170.0;175.0;180.0;185.0;2100.0;;;2150;2142;2000.0;;;;;35.0;20.0;1.55;180;0.8;43.3;500.0;355.0
24/05/2023;P23-67;PHB DAN 04493;48.0;0.4;4.0;90.0;4.0;178.0;13.5;20.0;156.0;50.0;165.0;170.0;175.0;180.0;185.0;2130.0;;;2150;2132;2222.0;;;;;20.0;16.0;1.4;165;1.0;47.5;500.0;355.0
24/05/2023;P23-68;PHB DAN 04493;48.0;0.4;4.0;90.0;4.0;178.0;13.5;20.0;156.0;50.0;165.0;170.0;175.0;180.0;185.0;2130.0;;;2150;2132;2222.0;;;;;10.0;16.0;1.4;165;1.01;43.0;500.0;355.0
24/05/2023;P23-69;PHB DAN 04493;48.0;0.4;4.0;90.0;4.0;178.0;13.5;20.0;156.0;50.0;165.0;170.0;175.0;180.0;185.0;2130.0;;;2150;2132;2222.0;;;;;13.0;16.0;1.4;165;0.73;36.0;500.0;355.0
24/05/2023;P23-70;PHB DAN 04493;48.0;0.4;4.0;90.0;4.0;178.0;12.0;23.0;102.0;50.0;170.0;175.0;180.0;185.0;190.0;1500.0;;;1800;1950;2000.0;;;;;20.0;20.0;1.4;178;1.4;51.0;500.0;355.0
24/05/2023;P23-71;PHB DAN 04493;48.0;0.4;4.0;90.0;4.0;178.0;12.0;23.0;66.0;50.0;170.0;175.0;180.0;185.0;190.0;1400.0;;;1800;1950;2000.0;;;;;20.0;20.0;1.4;170;1.38;46.0;500.0;355.0
24/05/2023;P23-72;PHB DAN 04493;48.0;0.4;4.0;90.0;4.0;178.0;11.5;23.0;40.0;50.0;170.0;175.0;180.0;185.0;190.0;1400.0;;;1800;1950;2000.0;;;;;20.0;20.0;1.4;160;1.49;46.0;500.0;355.0
24/05/2023;P23-73;PHB DAN 04493;48.0;0.4;4.0;90.0;4.0;178.0;11.7;24.0;44.0;50.0;170.0;175.0;185.0;190.0;195.0;1350.0;1425.0;1850.0;1930;1995;2075.0;;40.0;60.0;70.0;20.0;20.0;1.4;168;1.36;38.0;500.0;355.0
24/05/2023;P23-75;PHB DAN 04493;48.0;0.4;4.0;90.0;4.0;178.0;11.7;24.0;56.0;50.0;170.0;175.0;185.0;190.0;195.0;1700.0;1850.0;2150.0;2350;2450;2540.0;;50.0;65.0;75.0;20.0;20.0;1.4;141;1.4;30.0;500.0;355.0
24/05/2023;P23-76;PHB DAN 04493;48.0;0.4;4.0;90.0;4.0;178.0;11.2;25.0;19.5;50.0;173.0;178.0;188.0;198.0;198.0;1400.0;;;1800;1950;2000.0;;;;;20.0;20.0;1.4;168;1.16;48.0;500.0;355.0
24/05/2023;P23-77;PHB DAN 04493;48.0;0.4;4.0;90.0;4.0;178.0;11.5;26.0;19.5;50.0;173.0;178.0;188.0;198.0;198.0;1350.0;;;2000;2040;2000.0;;;;;20.0;20.0;1.4;166;1.2;40.0;500.0;355.0
24/05/2023;P23-78;PHB DAN 04493;48.0;0.4;4.0;90.0;4.0;178.0;11.5;26.0;36.0;50.0;170.0;175.0;185.0;190.0;195.0;1400.0;;;1980;2040;2060.0;;;;;20.0;20.0;1.4;170;1.27;43.0;500.0;355.0
24/05/2023;P23-79;PHB DAN 04493;48.0;0.4;4.0;90.0;4.0;178.0;11.5;23.0;32.0;50.0;170.0;175.0;185.0;190.0;195.0;1400.0;;;1800;1950;2000.0;;;;;20.0;20.0;1.4;165;1.3;40.0;500.0;355.0
24/05/2023;P23-80;PHB DAN 04493;48.0;0.4;4.0;90.0;4.0;178.0;11.5;23.0;54.0;50.0;170.0;175.0;180.0;185.0;195.0;1400.0;;;1800;1950;2000.0;;;;;20.0;20.0;1.4;167;1.24;41.0;500.0;355.0
24/05/2023;P23-82;PHB DAN 04493;48.0;0.4;4.0;90.0;4.0;178.0;11.5;23.0;35.8;50.0;170.0;175.0;180.0;185.0;195.0;1400.0;;;1800;1950;2000.0;;;;;30.0;25.0;1.4;174;1.3;42.0;500.0;355.0
30/05/2023;P23-83;rPET 30/70;72.0;0.25;2.0;60.0;3.0;2.0;18.0;85.0;42.2;70.0;262.0;270.0;275.0;275.0;280.0;2401.0;;;2421;2401;2490.0;15.0;;;;30.0;18.0;1.5;220;1.46;205.0;500.0;355.0
30/05/2023;P23-84;rPET 30/70;72.0;0.25;2.0;60.0;3.0;2.0;18.0;85.0;42.2;70.0;262.0;270.0;275.0;275.0;275.0;2401.0;;;2421;2401;2490.0;15.0;;;;30.0;18.0;1.5;225;1.47;201.0;500.0;355.0
30/05/2023;P23-85;rPET 30/70;72.0;0.25;2.0;60.0;3.0;2.0;19.4;85.0;52.0;70.0;262.0;270.0;275.0;275.0;275.0;2600.0;;;2621;2605;2695.0;15.0;;;;30.0;18.0;1.5;219;1.47;183.92;500.0;355.0
30/05/2023;P23-86;rPET 30/70;72.0;0.25;2.0;60.0;3.0;2.0;20.0;85.0;55.5;70.0;262.0;270.0;275.0;275.0;275.0;2800.0;;;2821;2800;2895.0;15.0;;;;50.0;20.0;1.5;205;1.66;167.0;500.0;355.0
30/05/2023;P23-87;rPET 30/70;72.0;0.25;2.0;60.0;3.0;2.0;19.2;80.0;57.3;70.0;260.0;270.0;275.0;275.0;275.0;2600.0;;;2617;2602;2695.0;15.0;;;;30.0;20.0;1.5;215;1.58;177.36;500.0;355.0
30/05/2023;P23-88;rPET 30/70;72.0;0.25;2.0;60.0;3.0;2.0;19.2;80.0;57.3;70.0;260.0;270.0;275.0;275.0;275.0;2600.0;;;2617;2602;2695.0;15.0;;;;40.0;20.0;1.5;210;1.61;186.5;500.0;355.0
30/05/2023;P23-89;rPET 30/70;72.0;0.25;2.0;60.0;3.0;2.0;19.2;80.0;57.3;70.0;260.0;270.0;275.0;275.0;275.0;2600.0;;;2617;2602;2695.0;15.0;;;;20.0;20.0;1.5;210;1.68;188.63;500.0;355.0
31/05/2023;P23-90;rPET;72.0;0.3;2.0;60.0;3.0;2.0;14.8;48.0;88.6;70.0;275.0;280.0;285.0;290.0;290.0;768.0;821.0;1374.0;2514;2485;2555.0;;89.0;97.0;115.0;40.0;18.0;1.3;175;3.45;37.61;500.0;355.0
31/05/2023;P23-91;rPET;72.0;0.3;2.0;60.0;3.0;2.0;12.6;54.0;75.4;50.0;285.0;295.0;300.0;295.0;295.0;768.0;821.0;1374.0;2514;2485;2555.0;;88.0;130.0;140.0;40.0;18.0;1.3;150;3.5;38.0;500.0;355.0
31/05/2023;P23-92;rPET;72.0;0.3;2.0;60.0;3.0;2.0;12.6;56.0;49.2;50.0;285.0;295.0;295.0;290.0;290.0;792.0;818.0;1375.0;2485;2455;2530.0;;88.0;130.0;140.0;40.0;18.0;1.3;150;3.4;24.0;500.0;355.0
31/05/2023;P23-93;rPET;72.0;0.3;2.0;60.0;3.0;2.0;12.6;53.0;70.8;50.0;285.0;300.0;300.0;295.0;290.0;792.0;818.0;1404.0;2504;2445;2520.0;;88.0;130.0;140.0;40.0;18.0;1.3;150;3.27;27.53;500.0;355.0
07/06/2023;P23-94;PLA + 0.1 Silano;48.0;0.4;2.0;60.0;1.0;178.0;13.0;80.0;0.0;45.0;225.0;225.0;225.0;230.0;230.0;851.0;975.0;1451.0;2450;2450;2520.0;14.0;80.0;110.0;95.0;35.0;18.0;1.2;152;1.27;35.78;500.0;355.0
07/06/2023;P23-95;PLA + 0.1 Silano;48.0;0.4;2.0;60.0;1.0;178.0;13.0;73.0;0.0;40.0;225.0;225.0;225.0;230.0;230.0;900.0;1026.0;1799.0;2626;2651;2730.0;15.0;78.0;95.0;96.0;15.0;18.0;1.2;147;1.62;35.87;500.0;355.0
20/06/2023;P23-105;rPET;72.0;0.3;2.0;90.0;1.0;2.0;13.0;60.0;70.0;105.0;280.0;288.0;292.0;295.0;295.0;2773.0;;;2817;2802;;;;;;25.0;18.0;1.5;135;2.43;128.0;500.0;355.0
20/06/2023;P23-106;rPET;72.0;0.3;2.0;90.0;1.0;2.0;11.9;60.0;76.0;105.0;280.0;288.0;292.0;295.0;295.0;2773.0;;;2783;2778;2885.0;15.0;;;;35.0;15.0;1.3;128;2.47;136.75;500.0;355.0
20/06/2023;P23-107;rPET;72.0;0.2;2.0;90.0;1.0;2.0;11.9;59.0;100.6;105.0;280.0;288.0;292.0;295.0;295.0;2773.0;;;2783;2778;2885.0;15.0;;;;35.0;15.0;1.3;128;2.42;136.32;500.0;355.0
20/06/2023;P23-108;rPET;72.0;0.3;2.0;90.0;4.0;2.0;11.9;59.0;87.5;125.0;280.0;288.0;292.0;295.0;295.0;2773.0;;;2783;2778;2885.0;15.0;;;;30.0;15.0;1.3;129;2.4;137.0;500.0;355.0
03/07/2023;P23-109;COPET;72.0;0.25;2.0;60.0;;2.0;14.0;28.0;168.7;70.0;230.0;235.0;240.0;240.0;240.0;2201.0;;;2230;2220;2300.0;21.0;;;;35.0;15.0;1.05;190;1.32;172.0;;
03/07/2023;P23-110;COPET;72.0;0.25;2.0;60.0;;2.0;14.0;30.0;162.0;70.0;230.0;235.0;240.0;240.0;240.0;2400.0;;;2430;2420;2500.0;21.0;;;;35.0;15.0;1.05;170;1.43;166.42;;
03/07/2023;P23-111;COPET;72.0;0.25;2.0;60.0;;2.0;14.0;28.0;172.0;70.0;230.0;235.0;240.0;240.0;240.0;2900.0;;;2930;2920;3010.0;10.0;;;;35.0;18.0;1.05;145;1.85;133.58;;
03/07/2023;P23-112;COPET;72.0;0.25;2.0;60.0;;2.0;24.0;42.0;373.0;70.0;230.0;235.0;240.0;240.0;240.0;2900.0;;;2930;2920;3010.0;18.0;;;;35.0;18.0;1.4;230;1.91;146.08;;
03/07/2023;P23-113;COPET;72.0;0.25;2.0;60.0;7.0;2.0;33.0;72.0;267.0;70.0;230.0;235.0;240.0;240.0;240.0;2900.0;;;2930;2920;3010.0;18.0;;;;35.0;18.0;1.6;328;1.69;158.0;500.0;355.0
03/07/2023;P23-113;COPET;72.0;0.3;2.0;90.0;7.0;2.0;43.0;84.0;389.0;70.0;230.0;235.0;240.0;240.0;240.0;2900.0;;;2930;2920;3010.0;18.0;;;;35.0;18.0;1.6;429;1.65;160.0;500.0;355.0
11/07/2023;P23-118;PS 454N;48.0;0.4;4.0;90.0;;;22.0;50.0;112.6;106.0;250.0;260.0;265.0;265.0;265.0;1650.0;1750.0;1950.0;2000;1970;2040.0;22.0;60.0;70.0;100.0;50.0;24.0;1.7;257;0.97;26.98;;
11/07/2023;P23-119;PS 454N;48.0;0.4;4.0;90.0;;;22.0;50.0;109.0;103.0;250.0;260.0;265.0;265.0;265.0;1986.0;1750.0;1950.0;2000;1981;2045.0;22.0;60.0;70.0;100.0;40.0;20.0;2.0;257;0.76;34.3;;
12/07/2023;P23-120;ADVANITE 53001;72.0;0.35;4.0;178.0;;;21.0;44.0;135.3;115.7;255.0;260.0;265.0;270.0;270.0;900.0;1100.0;2700.0;2975;2850;2940.0;;70.0;80.0;100.0;45.0;18.0;1.3;207;2.68;42.58;;
12/07/2023;P23-121;ADVANITE 53001;72.0;0.35;4.0;178.0;;;20.0;40.0;148.0;90.0;255.0;260.0;265.0;270.0;270.0;900.0;1100.0;2700.0;2975;2850;2955.0;;76.0;80.0;100.0;30.0;18.0;1.3;190;2.84;35.42;;
12/07/2023;P23-122;ADVANITE 53001;72.0;0.35;4.0;178.0;;;20.5;40.0;136.0;90.0;255.0;265.0;240.0;275.0;275.0;1050.0;1100.0;2780.0;3000;2850;2955.0;;76.0;80.0;100.0;45.0;18.0;1.3;200;1.7;26.0;;
12/07/2023;P23-123;ADVANITE 53001;72.0;0.35;4.0;178.0;;;20.0;40.0;134.8;89.1;255.0;265.0;240.0;275.0;275.0;1050.0;1100.0;2780.0;3000;2850;2955.0;17.0;76.0;80.0;100.0;45.0;18.0;1.3;192;2.77;46.11;;
12/07/2023;P23-124;ADVANITE 53001;72.0;0.35;4.0;178.0;;;20.0;40.0;134.8;89.1;255.0;265.0;240.0;275.0;275.0;900.0;950.0;2780.0;3000;2850;2953.0;18.0;76.0;80.0;100.0;45.0;18.0;1.3;192;3.11;37.02;;
17/07/2023;P23-127;rPET;72.0;0.3;2.0;90.0;1.0;2.0;11.9;50.0;102.0;121.0;280.0;288.0;292.0;295.0;295.0;2773.0;;;2783;2778;2885.0;;;;;25.0;18.0;1.3;131;2.43;129.0;500.0;355.0
17/07/2023;P23-129;rPET;72.0;0.3;2.0;90.0;1.0;2.0;11.9;38.0;76.0;60.0;280.0;283.0;287.0;290.0;290.0;2250.0;;;2264;2250;2325.0;;;;;45.0;12.0;1.4;150;2.37;148.0;500.0;355.0
17/07/2023;P23-130;rPET;72.0;0.3;2.0;90.0;1.0;2.0;11.0;35.0;70.0;60.0;280.0;283.0;287.0;290.0;290.0;2250.0;;;2264;2250;2325.0;;;;;45.0;12.0;1.4;140;2.33;145.0;500.0;355.0
17/07/2023;P23-131;rPET;72.0;0.3;2.0;90.0;1.0;2.0;10.0;35.0;62.0;60.0;280.0;283.0;287.0;290.0;290.0;2250.0;;;2264;2250;2325.0;;;;;45.0;12.0;1.4;130;2.27;140.0;500.0;355.0
17/07/2023;P23-132;rPET;72.0;0.3;2.0;90.0;1.0;2.0;10.0;35.0;62.0;60.0;280.0;283.0;287.0;290.0;290.0;2300.0;;;2315;2300;2375.0;;;;;45.0;12.0;1.4;120;2.2;137.0;500.0;355.0
17/07/2023;P23-134;rPET;72.0;0.3;2.0;90.0;1.0;2.0;10.0;35.0;70.0;60.0;280.0;283.0;287.0;290.0;290.0;2250.0;;;2264;2250;2325.0;;;;;45.0;12.0;1.4;129;2.47;144.0;500.0;355.0
31/07/2023;P23-139;TPX;48.0;0.4;4.0;60.0;2.0;178.0;17.4;88.5;116.4;120.0;280.0;285.0;290.0;290.0;285.0;1750.0;1800.0;2100.0;2655;2550;2625.0;14.0;162.0;200.0;165.0;50.0;18.0;1.45;182;2.32;29.33;500.0;355.0
31/07/2023;P23-140;TPX;48.0;0.4;4.0;60.0;2.0;178.0;9.0;52.9;70.6;87.8;280.0;285.0;290.0;290.0;285.0;1750.0;1800.0;2100.0;2655;2550;2625.0;14.0;162.0;200.0;165.0;50.0;18.0;1.45;131;2.25;28.0;500.0;355.0
31/07/2023;P23-141;TPX;48.0;0.4;4.0;60.0;2.0;178.0;11.5;75.0;90.0;100.0;280.0;285.0;290.0;290.0;285.0;1750.0;1800.0;2100.0;2655;2550;2620.0;14.0;150.0;170.0;150.0;50.0;18.0;1.45;135;2.23;27.3;500.0;355.0
03/08/2023;P23-144;TPX + Negro;48.0;0.4;4.0;60.0;2.0;2.0;9.0;58.0;101.0;108.0;280.0;285.0;290.0;290.0;286.0;1325.0;1421.0;1659.0;2098;2000;2070.0;;155.0;201.0;155.0;50.0;19.0;1.3;134;2.22;27.3;500.0;355.0
08/08/2023;P23-145;TPE Producción;48.0;0.4;4.0;90.0;;;14.0;23.0;107.2;70.0;195.0;195.0;200.0;205.0;210.0;2400.0;;;2425;2450;2540.0;;;;;35.0;25.0;1.8;165;0.78;123.82;;
08/08/2023;P23-146;TPE Producción;48.0;0.4;4.0;90.0;;;14.0;28.0;93.0;70.0;195.0;195.0;200.0;205.0;210.0;2400.0;;;2425;2450;2560.0;;;;;35.0;30.0;1.8;165;0.8;130.0;;
08/08/2023;P23-147;TPE Producción;48.0;0.4;4.0;90.0;;;14.0;33.0;70.0;70.0;195.0;195.0;200.0;205.0;210.0;2400.0;;;2425;2450;2560.0;;;;;35.0;30.0;1.8;165;0.78;140.0;;
08/08/2023;P23-148;TPE Producción;48.0;0.4;4.0;90.0;;;14.0;30.0;88.0;70.0;200.0;200.0;205.0;210.0;215.0;2400.0;;;2425;2450;2560.0;;;;;35.0;30.0;1.8;165;0.73;115.0;;
08/08/2023;P23-149;TPE Producción;48.0;0.4;4.0;90.0;;;14.0;29.0;110.0;70.0;197.0;197.0;202.0;207.0;212.0;2400.0;;;2425;2450;2560.0;;;;;35.0;30.0;1.8;165;0.75;110.0;;
08/08/2023;P23-150;TPE Producción;48.0;0.4;4.0;90.0;;;14.0;28.0;100.0;70.0;200.0;200.0;205.0;210.0;215.0;2400.0;;;2425;2450;2560.0;;;;;35.0;30.0;1.8;165;0.75;115.0;;
08/08/2023;P23-151;TPE Producción;48.0;0.4;4.0;90.0;;;14.0;30.0;86.0;70.0;200.0;200.0;205.0;210.0;215.0;2400.0;;;2425;2450;2560.0;;;;;35.0;30.0;1.8;165;0.77;120.0;;
07/09/2023;P23-156;ABS H380;72.0;0.6;4.0;60.0;;;26.0;41.0;136.0;135.0;240.0;250.0;260.0;270.0;280.0;1285.0;1421.0;1969.0;1986;1591;1100.0;;100.0;105.0;;60.0;23.0;1.25;330;1.03;10.0;;
12/09/2023;P23-157;PHB DAN 04493;48.0;0.4;4.0;90.0;4.0;2.0;11.5;29.0;43.0;50.0;170.0;175.0;180.0;185.0;190.0;1400.0;;;1800;1950;2000.0;;;;;30.0;25.0;1.4;170;1.16;60.0;850.0;500.0
12/09/2023;P23-158;PHB DAN 04493;48.0;0.4;4.0;90.0;4.0;2.0;11.5;29.0;43.0;50.0;170.0;175.0;180.0;185.0;190.0;2100.0;;;2500;2650;2700.0;;;;;30.0;25.0;1.4;130;1.05;43.0;850.0;500.0
12/09/2023;P23-159;PHB DAN 04493;48.0;0.4;4.0;90.0;4.0;2.0;13.5;29.0;61.0;50.0;170.0;175.0;180.0;185.0;190.0;2200.0;;;2600;2750;2800.0;;;;;30.0;25.0;1.4;150;1.08;40.0;850.0;500.0
13/09/2023;P23-160;PLA;72.0;0.3;2.0;90.0;4.0;2.0;21.0;41.0;190.0;80.0;230.0;235.0;245.0;250.0;240.0;2600.0;;;2625;2615;2700.0;;;;;40.0;18.0;1.5;220;1.95;84.0;850.0;500.0
18/09/2023;P23-161;rPET BATCH 1;72.0;0.3;2.0;90.0;1.0;2.0;12.0;54.0;66.0;60.0;283.0;291.0;295.0;298.0;298.0;2250.0;;;2264;2250;2350.0;;;;;45.0;12.0;1.4;150;4.17;60.0;500.0;355.0
18/09/2023;P23-162;rPET BATCH 1;72.0;0.3;2.0;90.0;1.0;2.0;11.9;80.0;67.0;120.0;283.0;291.0;295.0;298.0;298.0;2778.0;;;2800;2778;2885.0;;;;;35.0;12.0;1.4;110;2.18;165.0;500.0;355.0
18/09/2023;P23-163;rPET BATCH 1;72.0;0.3;2.0;90.0;1.0;2.0;11.9;52.0;65.0;75.0;283.0;291.0;295.0;298.0;298.0;2778.0;;;2800;2778;2885.0;;;;;35.0;18.0;1.5;130;2.25;155.0;500.0;355.0
18/09/2023;P23-164;rPET BATCH 1;72.0;0.3;2.0;90.0;1.0;2.0;11.7;59.0;61.0;80.0;283.0;291.0;295.0;298.0;298.0;2778.0;;;2800;2778;2885.0;;;;;35.0;18.0;1.5;130;2.0;150.0;500.0;355.0
18/09/2023;P23-165;rPET BATCH 1;72.0;0.3;2.0;90.0;1.0;2.0;10.7;63.0;54.0;80.0;283.0;291.0;295.0;298.0;298.0;2778.0;;;2800;2778;2885.0;;;;;35.0;18.0;1.5;120;2.2;152.0;500.0;355.0
18/09/2023;P23-166;rPET BATCH 1;72.0;0.3;2.0;90.0;1.0;2.0;10.5;68.0;46.0;80.0;283.0;291.0;295.0;298.0;298.0;2778.0;;;2800;2778;2885.0;;;;;35.0;18.0;1.5;118;2.2;153.0;500.0;355.0
18/09/2023;P23-167;rPET BATCH 1;72.0;0.3;2.0;90.0;1.0;2.0;11.9;55.0;77.0;85.0;288.0;296.0;300.0;303.0;303.0;2758.0;;;2802;2778;2885.0;;;;;35.0;18.0;1.4;130;2.45;145.0;500.0;355.0
19/09/2023;P23-168;rPET BATCH 2;72.0;0.3;2.0;90.0;1.0;2.0;10.0;69.0;72.0;120.0;285.0;290.0;295.0;300.0;300.0;2758.0;;;2802;2778;2885.0;;;;;35.0;15.0;1.5;115;2.47;132.0;500.0;355.0
19/09/2023;P23-169;rPET BATCH 2;72.0;0.3;2.0;90.0;1.0;2.0;10.0;60.0;72.0;60.0;285.0;290.0;295.0;300.0;300.0;2758.0;;;2802;2778;2885.0;;;;;50.0;18.0;1.5;105;2.4;130.0;500.0;355.0
19/09/2023;P23-170;rPET BATCH 2;72.0;0.3;2.0;90.0;1.0;2.0;10.5;40.0;80.0;60.0;285.0;290.0;295.0;300.0;300.0;2758.0;;;2802;2778;2885.0;;;;;50.0;18.0;1.5;110;2.5;130.0;500.0;355.0
20/09/2023;P23-171;rPET BATCH 3;72.0;0.3;2.0;90.0;4.0;2.0;10.5;42.0;80.0;50.0;282.0;288.0;292.0;295.0;295.0;2250.0;;;2279;2260;2340.0;;;;;50.0;18.0;1.5;145;1.95;180.0;500.0;355.0
20/09/2023;P23-172;rPET BATCH 3;72.0;0.3;2.0;90.0;4.0;2.0;10.0;47.0;87.0;75.0;282.0;288.0;292.0;295.0;295.0;2470.0;;;2485;2475;2540.0;;;;;35.0;18.0;1.5;120;2.2;145.0;500.0;355.0
20/09/2023;P23-173;rPET BATCH 3;72.0;0.3;2.0;90.0;4.0;2.0;10.0;47.0;84.0;75.0;282.0;288.0;292.0;295.0;295.0;2490.0;;;2900;2495;2570.0;;;;;50.0;18.0;1.5;123;2.32;153.0;500.0;355.0
26/09/2023;P23-174;rPET 30/70;72.0;0.3;2.0;60.0;3.0;2.0;20.0;80.0;90.0;58.7;260.0;265.0;270.0;270.0;270.0;2401.0;;;2421;2401;2500.0;16.0;;;;30.0;20.0;1.3;238;1.21;327.44;500.0;355.0
26/09/2023;P23-175;rPET 30/70;72.0;0.3;2.0;60.0;3.0;2.0;20.0;85.0;110.6;68.5;260.0;265.0;270.0;270.0;270.0;1702.0;1751.0;2501.0;2778;2822;2920.0;16.0;95.0;145.0;115.0;35.0;20.0;1.3;192;1.36;208.42;500.0;355.0
26/09/2023;P23-176;rPET 30/70;72.0;0.3;2.0;60.0;3.0;2.0;20.0;85.0;112.5;65.2;260.0;265.0;270.0;270.0;270.0;1198.0;1249.0;2299.0;2822;2832;2920.0;16.0;95.0;145.0;115.0;35.0;20.0;1.3;200;1.55;110.0;500.0;355.0
17/10/2023;P23-179;PBS;36.0;0.3;2.0;90.0;;;16.0;29.0;181.0;60.0;235.0;245.0;255.0;255.0;260.0;2630.0;;;2700;2700;2800.0;14.0;;;;75.0;20.0;2.0;150;1.68;175.0;;
17/10/2023;P23-181;PBS;36.0;0.3;2.0;90.0;;;16.5;32.0;149.0;60.0;235.0;245.0;255.0;255.0;260.0;2650.0;;;2700;2700;2800.0;14.0;;;;65.0;20.0;1.6;154;1.68;181.2;;
24/10/2023;P23-183;PBS;36.0;0.3;2.0;90.0;;;16.5;31.0;145.0;60.0;235.0;245.0;255.0;255.0;260.0;2768.0;;;2812;2812;2915.0;13.0;;;;65.0;20.0;1.5;143;1.79;191.92;;
24/10/2023;P23-184;PBS;36.0;0.3;2.0;90.0;;;16.5;32.0;142.0;60.0;235.0;245.0;255.0;255.0;260.0;2720.0;;;2768;2768;2870.0;12.0;;;;50.0;20.0;1.4;110;1.62;175.0;;
24/10/2023;P23-185;PBS;36.0;0.3;2.0;90.0;;;16.5;45.0;146.0;120.0;235.0;245.0;255.0;255.0;260.0;2720.0;;;2768;2768;2870.0;12.0;;;;50.0;20.0;1.4;180;1.48;190.0;;
24/10/2023;P23-186;PBS;36.0;0.3;2.0;90.0;;;16.5;31.0;145.0;60.0;235.0;245.0;255.0;255.0;260.0;2768.0;;;2812;2812;2915.0;12.0;;;;65.0;20.0;1.4;150;1.65;185.0;;
27/11/2023;P23-187;PLA + 0.1 Silano;72.0;0.3;2.0;60.0;3.0;2.0;13.0;77.0;215.0;30.0;215.0;218.0;222.0;225.0;228.0;900.0;1200.0;1700.0;2582;2577;2665.0;;75.0;105.0;85.0;15.0;18.0;1.3;150;1.6;37.0;500.0;355.0
27/11/2023;P23-188;PLA + 0.1 Silano;72.0;0.3;2.0;60.0;3.0;2.0;13.0;100.0;0.0;0.0;210.0;212.0;214.0;216.0;220.0;900.0;1250.0;1700.0;2582;2600;2665.0;;75.0;90.0;75.0;30.0;18.0;1.3;180;1.05;35.0;500.0;355.0
27/11/2023;P23-189;PLA + 0.1 Silano;72.0;0.3;2.0;60.0;3.0;2.0;10.0;100.0;0.0;0.0;210.0;212.0;214.0;216.0;220.0;900.0;1200.0;1650.0;2500;2530;2620.0;;75.0;90.0;75.0;40.0;18.0;1.3;150;1.0;23.0;500.0;355.0
11/01/2024;P24-01;PBS;36.0;0.3;2.0;90.0;;;16.0;32.5;49.0;60.0;225.0;235.0;245.0;245.0;250.0;2400.0;;;2450;2440;2515.0;14.0;;;;65.0;20.0;1.3;127;1.83;146.0;;
23/01/2024;P24-03;ADVANITE 53001;72.0;0.35;4.0;60.0;2.0;2.0;20.0;39.0;80.0;60.0;255.0;260.0;265.0;270.0;270.0;900.0;1100.0;2700.0;2975;2850;2953.0;;70.0;80.0;100.0;45.0;18.0;1.4;196;3.2;36.22;500.0;355.0
29/01/2024;P24-04;Reclado químico VELOR;72.0;0.35;2.0;60.0;2.0;2.0;11.9;30.0;185.8;60.0;285.0;290.0;295.0;300.0;305.0;2700.0;;;2725;2715;2800.0;20.0;;;;10.0;18.0;1.25;120;2.73;123.67;500.0;355.0
29/01/2024;P24-05;Reclado químico VELOR;72.0;0.35;2.0;60.0;2.0;2.0;12.5;30.0;185.8;60.0;285.0;290.0;295.0;300.0;305.0;2700.0;;;2725;2715;2800.0;20.0;;;;10.0;18.0;1.25;135;2.67;128.67;500.0;355.0
29/01/2024;P24-06;Reclado químico VELOR;72.0;0.35;2.0;60.0;2.0;2.0;12.4;30.0;185.8;60.0;285.0;290.0;295.0;300.0;305.0;2700.0;;;2725;2715;2800.0;20.0;;;;10.0;18.0;1.25;134;2.86;133.0;500.0;355.0
29/01/2024;P24-08;Reclado químico VELOR;72.0;0.35;2.0;60.0;2.0;2.0;11.9;61.0;128.7;60.0;300.0;305.0;310.0;315.0;320.0;2700.0;;;2725;2715;2800.0;20.0;;;;10.0;18.0;1.25;136;2.33;141.0;500.0;355.0
29/01/2024;P24-09;Reclado químico VELOR;72.0;0.35;2.0;60.0;2.0;2.0;11.7;65.0;127.0;60.0;300.0;305.0;310.0;315.0;320.0;2700.0;;;2725;2715;2800.0;20.0;;;;10.0;18.0;1.25;137;2.43;153.0;500.0;355.0
29/01/2024;P24-10;Reclado químico VELOR;72.0;0.35;2.0;60.0;2.0;2.0;11.5;65.0;127.0;60.0;300.0;305.0;310.0;315.0;320.0;2700.0;;;2725;2715;2800.0;20.0;;;;10.0;18.0;1.25;135;2.37;155.67;500.0;355.0
05/02/2024;P24-11;PE ASPUN;72.0;0.6;4.0;105.0;;;22.0;46.4;22.7;90.0;235.0;240.0;245.0;245.0;250.0;900.0;1000.0;2300.0;2800;2750;2830.0;;50.0;62.0;77.0;30.0;20.0;2.1;182;1.86;176.67;;
05/02/2024;P24-12;PE ASPUN;72.0;0.6;4.0;105.0;;;21.5;46.4;21.2;90.0;235.0;240.0;245.0;245.0;250.0;900.0;1050.0;2350.0;2850;2835;2910.0;;50.0;62.0;77.0;25.0;20.0;2.1;135;2.07;162.0;;
05/02/2024;P24-13;PE ASPUN;72.0;0.6;4.0;105.0;;;21.5;46.4;21.2;90.0;235.0;240.0;245.0;245.0;250.0;600.0;1050.0;2500.0;2900;2886;2920.0;;50.0;62.0;77.0;35.0;20.0;2.1;141;2.18;153.33;;
05/02/2024;P24-14;PE ASPUN;72.0;0.6;4.0;105.0;;;20.5;46.4;21.2;90.0;235.0;240.0;245.0;245.0;250.0;600.0;1050.0;2500.0;2900;2886;2920.0;;50.0;62.0;77.0;35.0;20.0;2.1;145;2.17;151.78;;
05/02/2024;P24-15;PE ASPUN;72.0;0.6;4.0;105.0;;;25.0;48.18;27.6;90.0;235.0;240.0;245.0;245.0;250.0;800.0;900.0;2700.0;3052;2915;3005.0;;50.0;62.0;77.0;45.0;20.0;2.1;157;2.1;143.0;;
05/02/2024;P24-16;PE ASPUN;72.0;0.6;4.0;105.0;;;25.0;45.0;27.0;75.0;235.0;240.0;245.0;245.0;250.0;600.0;1000.0;2550.0;2876;2750;2855.0;14.0;70.0;60.0;50.0;35.0;24.0;1.8;170;1.65;161.7;;
05/02/2024;P24-17;PE ASPUN;72.0;0.6;4.0;105.0;;;25.0;45.0;32.3;75.0;235.0;240.0;245.0;245.0;250.0;800.0;900.0;2700.0;3052;2915;3005.0;13.0;35.0;45.0;55.0;35.0;22.0;2.1;155;2.15;162.3;;
05/02/2024;P24-18;PE ASPUN;72.0;0.6;4.0;105.0;;;25.0;45.0;32.3;75.0;235.0;240.0;245.0;245.0;250.0;1350.0;1400.0;2900.0;3100;2915;3005.0;13.0;50.0;60.0;70.0;35.0;22.0;2.1;165;1.91;190.0;;
05/02/2024;P24-22;PE ASPUN;72.0;0.6;4.0;105.0;;;22.0;45.0;29.0;75.0;235.0;240.0;245.0;245.0;250.0;650.0;750.0;2900.0;3100;2930;3020.0;12.0;50.0;60.0;70.0;35.0;22.0;2.1;142;2.32;83.56;;
05/02/2024;P24-23;PE ASPUN;72.0;0.6;4.0;105.0;;;22.5;45.0;31.0;75.0;235.0;240.0;245.0;245.0;250.0;650.0;750.0;2900.0;3100;2930;3020.0;12.0;50.0;60.0;70.0;35.0;22.0;2.1;150;2.22;101.89;;
07/02/2024;P24-24;SABIC M200024;72.0;0.6;4.0;105.0;2.0;2.0;22.5;47.0;16.3;87.4;217.0;220.0;218.0;215.0;220.0;500.0;700.0;1950.0;2150;2040;2135.0;10.0;50.0;60.0;70.0;42.0;22.0;1.9;200;1.3;110.67;850.0;500.0
07/02/2024;P24-25;SABIC M200056;72.0;0.6;4.0;105.0;2.0;2.0;22.5;35.0;28.7;36.6;217.0;220.0;218.0;215.0;220.0;650.0;850.0;2250.0;2925;2875;2940.0;10.0;55.0;65.0;75.0;10.0;20.0;1.9;166;2.1;124.33;850.0;500.0
07/02/2024;P24-26;SABIC M200056;72.0;0.6;4.0;105.0;2.0;2.0;20.0;35.0;20.7;65.0;217.0;220.0;218.0;215.0;220.0;650.0;730.0;2000.0;2775;2750;2835.0;10.0;65.0;75.0;85.0;20.0;20.0;1.9;135;2.49;65.67;850.0;500.0
07/02/2024;P24-28;SABIC M200056;72.0;0.6;4.0;105.0;2.0;2.0;22.5;40.0;51.9;85.0;217.0;220.0;218.0;215.0;220.0;650.0;730.0;2000.0;2740;2700;2835.0;10.0;65.0;75.0;85.0;45.0;20.0;1.9;170;2.0;110.0;850.0;500.0
07/02/2024;P24-29;SABIC M200056;72.0;0.6;4.0;105.0;2.0;2.0;22.5;40.0;56.0;64.2;217.0;220.0;218.0;215.0;220.0;650.0;730.0;2000.0;2600;2520;2610.0;10.0;65.0;75.0;85.0;45.0;20.0;1.9;190;1.85;103.93;850.0;500.0
07/02/2024;P24-31;SABIC M200056;72.0;0.6;4.0;105.0;2.0;2.0;30.0;45.0;74.9;56.1;217.0;220.0;218.0;215.0;220.0;650.0;730.0;2250.0;2900;2800;2610.0;8.0;65.0;75.0;85.0;55.0;20.0;1.9;200;2.2;123.68;850.0;500.0
07/02/2024;P24-32;SABIC M200056;72.0;0.6;4.0;105.0;2.0;2.0;30.0;45.0;74.9;56.1;217.0;220.0;218.0;215.0;220.0;650.0;730.0;2350.0;3000;2900;3000.0;8.0;65.0;75.0;85.0;55.0;20.0;1.9;196;2.27;112.67;850.0;500.0
02/04/2024;P24-41;PLA + CaCO3;72.0;0.3;2.0;90.0;2.0;2.0;20.0;44.0;58.0;70.0;225.0;230.0;235.0;240.0;240.0;2500.0;;;2520;2520;2600.0;;;;;40.0;20.0;1.65;235;2.1;85.0;500.0;355.0
02/04/2024;P24-42;PLA + CaCO3;72.0;0.3;2.0;90.0;2.0;2.0;19.0;42.0;52.0;70.0;225.0;230.0;235.0;240.0;240.0;2500.0;;;2520;2520;2600.0;;;;;40.0;20.0;1.65;230;2.05;85.0;500.0;355.0
02/04/2024;P24-43;PLA + CaCO3;72.0;0.3;2.0;90.0;2.0;2.0;18.0;40.0;46.0;70.0;225.0;230.0;235.0;240.0;240.0;2500.0;;;2520;2520;2600.0;;;;;40.0;20.0;1.65;215;2.1;85.0;500.0;355.0
02/04/2024;P24-44;PLA + CaCO3;72.0;0.3;2.0;90.0;2.0;2.0;18.0;42.0;52.0;70.0;225.0;230.0;235.0;240.0;240.0;2500.0;;;2520;2520;2600.0;;;;;40.0;20.0;1.65;220;1.9;80.0;500.0;355.0
24/04/2024;P24-45;rPET;72.0;0.2;2.0;60.0;2.0;2.0;14.0;;150.0;70.0;275.0;;;;290.0;2809.0;;;2830;2810;2970.0;;;;;;;;145;1.71;236.0;500.0;355.0
24/04/2024;P24-46;rPET;72.0;0.2;2.0;60.0;2.0;2.0;13.0;;150.0;70.0;275.0;;;;295.0;2866.0;;;2880;2860;2970.0;;;;;;;;131;2.15;143.71;500.0;355.0
30/04/2024;P24-49;rPET;72.0;0.3;2.0;30.0;3.0;2.0;14.0;58.7;109.3;100.0;275.0;280.0;285.0;290.0;295.0;2810.0;;;2822;2812;2960.0;;;;;20.0;18.0;1.3;140;2.8;140.0;500.0;355.0
02/05/2024;P24-50;PLA + CaCO3;72.0;0.3;2.0;90.0;2.0;2.0;18.0;40.0;50.0;70.0;225.0;230.0;235.0;240.0;240.0;2500.0;;;2520;2520;2600.0;;;;;40.0;20.0;1.65;200;1.9;90.0;500.0;355.0
02/05/2024;P24-52;PLA + CaCO3;72.0;0.3;2.0;90.0;2.0;2.0;19.5;43.0;50.0;70.0;225.0;230.0;235.0;240.0;240.0;2530.0;;;2550;2550;2630.0;;;;;40.0;20.0;1.65;220;1.7;95.0;500.0;355.0
02/05/2024;P24-53;PLA + CaCO3;72.0;0.3;2.0;90.0;2.0;2.0;19.5;41.0;50.0;70.0;225.0;230.0;235.0;240.0;240.0;2550.0;;;2570;2570;2650.0;;;;;40.0;20.0;1.65;220;1.7;100.0;500.0;355.0
13/05/2024;P24-58;MP1924 + 0.3 TiO2;72.0;0.3;2.0;90.0;2.0;2.0;13.0;70.0;69.3;90.7;280.0;290.0;290.0;295.0;295.0;2800.0;;;2851;2837;2923.0;13.0;;;;;18.0;1.5;133;2.16;128.0;500.0;355.0
13/05/2024;P24-59;MP1925 + 0.3 TiO2;72.0;0.3;2.0;90.0;2.0;2.0;14.0;45.0;154.8;111.2;295.0;300.0;305.0;305.0;305.0;2780.0;;;2842;2837;2923.0;22.0;;;;10.0;16.0;1.6;136;2.62;130.67;500.0;355.0
13/05/2024;P24-60;MP1925 + 0.3 TiO2;72.0;0.3;2.0;90.0;2.0;2.0;14.5;45.0;169.2;115.4;295.0;300.0;305.0;305.0;305.0;2740.0;;;2778;2758;2840.0;16.0;;;;10.0;16.0;1.5;148;2.9;147.0;500.0;355.0
