Repository: djoroya/DIMAT_DATA_CLEAN_AITEX

File: scripts/T00_dataclean_v0/v1/data/AITEX_PP.csv
Nº holes / Nº filaments;Diameter (mm);L/D;Filter (um);Sand quantity (cm);Support;Vpump (rpm);Vext (rpm);TE1 (°C);TE2 (°C);TD(°C);PD(bar);PE(bar);VTO (m/min);VG1(m/min);VG2(m/min);Vwinder (m/min);Winder tension (N);Tg1(°C);Tg3(°C);Quench (%);Spin. F (rmp);Height (m);Count (dtex);Tenacity (g/den);Elongation (%);Sand size min (um);Sand size max (um);Cluster;density [gr/cm^3];Tenacity (MPa)
12.0;0.5;4.0;88.6010101010101;2.5633187772925763;2.0;20.0;44.0;195.0;195.0;200.0;0.0;75.0;1252.0;1549.0;1900.0;2000.0;25.0;85.53254437869822;111.51612903225806;60.0;22.0;2.25;210;2.33;226.67;560.5744680851063;375.3404255319149;PP;0.905;185.98293
12.0;0.5;4.0;88.6010101010101;2.5633187772925763;2.0;27.0;44.0;195.0;195.0;200.0;0.0;75.0;1252.0;1549.0;1900.0;2000.0;25.0;85.53254437869822;111.51612903225806;60.0;22.0;2.25;290;1.68;223.5;560.5744680851063;375.3404255319149;PP;0.905;134.09928
12.0;0.5;4.0;88.6010101010101;2.5633187772925763;2.0;27.0;44.0;195.0;195.0;200.0;0.0;75.0;1252.0;1951.0;2450.0;2595.0;25.0;85.53254437869822;111.51612903225806;60.0;22.0;2.25;220;2.22;96.17;560.5744680851063;375.3404255319149;PP;0.905;177.20262
12.0;0.5;4.0;88.6010101010101;2.5633187772925763;2.0;30.0;44.0;195.0;195.0;200.0;0.0;75.0;1252.0;1951.0;2450.0;2595.0;25.0;85.53254437869822;111.51612903225806;60.0;22.0;2.25;240;1.83;62.83;560.5744680851063;375.3404255319149;PP;0.905;146.07243
12.0;0.5;4.0;88.6010101010101;2.5633187772925763;2.0;33.0;44.0;195.0;195.0;200.0;3.6;75.0;1252.0;1951.0;2450.0;2595.0;25.0;85.53254437869822;111.51612903225806;60.0;22.0;2.25;270;2.4;89.58;560.5744680851063;375.3404255319149;PP;0.905;191.5704
12.0;0.5;4.0;88.6010101010101;2.5633187772925763;2.0;33.0;58.5;195.0;195.0;200.0;3.1;75.0;1252.0;2099.0;2349.0;2595.0;25.0;85.53254437869822;111.51612903225806;80.0;24.0;2.25;270;2.02;98.25;560.5744680851063;375.3404255319149;PP;0.905;161.23842000000002
12.0;0.5;4.0;178.0;2.0;2.0;33.0;60.0;205.0;205.0;215.0;53.0;75.0;1252.0;2099.0;2349.0;2595.0;17.035897435897436;85.53254437869822;111.51612903225806;90.0;24.0;2.25;270;1.54;90.33;800.0;500.0;PP;0.905;122.92434
12.0;0.5;4.0;178.0;2.0;2.0;33.0;60.0;190.0;200.0;210.0;34.0;75.0;1399.0;2489.0;2501.0;2595.0;17.035897435897436;85.53254437869822;111.51612903225806;100.0;22.0;2.25;240;1.41;108.6;800.0;500.0;PP;0.905;112.54760999999999
72.0;0.35;4.0;178.0;2.5633187772925763;35.612648221343875;35.0;63.0;190.0;200.0;210.0;16.0;75.0;1800.0;2489.0;2501.0;2595.0;17.035897435897436;85.53254437869822;111.51612903225806;60.0;22.0;1.5;290;2.36;166.5;560.5744680851063;375.3404255319149;PP;0.905;188.37756
72.0;0.35;4.0;178.0;2.5633187772925763;35.612648221343875;50.0;83.0;190.0;200.0;210.0;3.0;75.0;1599.0;2501.0;2551.0;2640.0;17.035897435897436;60.0;111.51612903225806;80.0;22.0;2.25;410;2.74;165.27;560.5744680851063;375.3404255319149;PP;0.905;218.70954
36.0;0.35;4.0;178.0;2.5633187772925763;35.612648221343875;25.0;50.0;190.0;200.0;210.0;0.0;75.0;1852.0;2099.0;2349.0;2580.0;17.035897435897436;85.53254437869822;111.51612903225806;70.0;22.0;2.25;210;3.18;126.33;560.5744680851063;375.3404255319149;PP;0.905;253.83078
36.0;0.35;4.0;178.0;2.5633187772925763;35.612648221343875;29.0;58.0;190.0;200.0;210.0;0.0;75.0;1852.0;2099.0;2349.0;2580.0;17.035897435897436;85.53254437869822;111.51612903225806;70.0;22.0;2.25;240;3.05;122.75;560.5744680851063;375.3404255319149;PP;0.905;243.45405
12.0;0.5;4.0;60.0;2.5633187772925763;2.0;29.0;62.0;205.0;220.0;235.0;18.9;70.0;1252.0;2099.0;2349.0;2590.0;16.0;85.53254437869822;111.51612903225806;95.0;24.0;2.25;245;1.91;96.81;800.0;300.0;PP;0.905;152.45811
12.0;0.5;4.0;60.0;2.5633187772925763;2.0;29.0;65.0;210.0;220.0;220.0;18.0;70.0;1252.0;2099.0;2349.0;2590.0;20.0;85.53254437869822;111.51612903225806;95.0;24.0;2.25;225;2.04;102.67;800.0;300.0;PP;0.905;162.83484
12.0;0.5;4.0;60.0;2.5633187772925763;2.0;30.0;65.0;210.0;220.0;220.0;17.4;70.0;1252.0;2099.0;2349.0;2590.0;20.0;85.53254437869822;111.51612903225806;95.0;24.0;2.25;230;1.84;86.44;800.0;300.0;PP;0.905;146.87063999999998
12.0;0.5;4.0;60.0;2.5633187772925763;2.0;31.0;66.0;210.0;220.0;220.0;27.5;70.0;1252.0;2099.0;2349.0;2590.0;24.0;85.53254437869822;111.51612903225806;95.0;24.0;2.25;240;1.99;117.28;800.0;300.0;PP;0.905;158.84379
36.0;0.35;4.0;60.0;2.5633187772925763;35.612648221343875;29.0;64.0;220.0;230.0;230.0;54.0;75.0;1252.0;2099.0;2349.0;2580.0;17.035897435897436;85.53254437869822;111.51612903225806;60.0;22.0;2.25;240;3.23;141.33;560.5744680851063;375.3404255319149;PP;0.905;257.82183
36.0;0.35;4.0;60.0;2.5633187772925763;35.612648221343875;29.5;64.0;220.0;220.0;220.0;60.0;75.0;1898.0;2001.0;2450.0;2610.0;17.035897435897436;85.53254437869822;111.51612903225806;60.0;22.0;2.25;240;1.04;135.54;560.5744680851063;375.3404255319149;PP;0.905;83.01384000000002
48.0;0.2;3.0133333333333336;60.0;2.5633187772925763;35.612648221343875;28.0;62.0;215.0;225.0;350.0;0.0;80.0;1149.0;1225.0;1799.0;2430.0;17.035897435897436;60.0;90.0;80.0;25.0;2.4;240;3.49;82.33;560.5744680851063;375.3404255319149;PP;0.905;278.57529000000005
48.0;0.2;3.0133333333333336;60.0;2.5633187772925763;35.612648221343875;35.0;70.0;215.0;225.0;350.0;0.0;80.0;1149.0;1225.0;1799.0;2440.0;17.035897435897436;60.0;90.0;80.0;25.0;2.4;300;3.27;86.67;560.5744680851063;375.3404255319149;PP;0.905;261.01467
48.0;0.2;3.0133333333333336;60.0;2.5633187772925763;35.612648221343875;28.0;73.0;215.0;225.0;350.0;0.0;80.0;1149.0;1225.0;1799.0;2440.0;17.035897435897436;60.0;90.0;80.0;25.0;2.4;240;3.58;90.49;560.5744680851063;375.3404255319149;PP;0.905;285.75917999999996
72.0;0.35;4.0;60.0;2.0;2.0;20.6;47.24;200.0;210.0;230.0;104.4;63.9;719.0;950.0;1300.0;1835.0;17.035897435897436;65.0;80.0;90.0;15.0;2.25;240;1.2;197.0;500.0;355.0;PP;0.905;95.7852
72.0;0.35;4.0;60.0;2.0;2.0;20.1;53.0;200.0;210.0;230.0;103.0;65.0;750.0;900.0;1550.0;2010.0;22.0;70.0;80.0;90.0;17.0;2.25;220;1.16;100.78;500.0;355.0;PP;0.905;92.59235999999999
72.0;0.6;4.0;178.0;2.5633187772925763;35.612648221343875;33.0;94.32;240.0;260.0;280.0;32.1;66.1;523.0;550.0;1600.0;1882.0;17.035897435897436;70.0;125.0;60.0;12.0;2.1;330;3.72;80.3;560.5744680851063;375.3404255319149;PP;0.905;296.93412
72.0;0.6;4.0;178.0;2.5633187772925763;35.612648221343875;36.0;94.32;240.0;260.0;280.0;32.1;66.1;523.0;550.0;1600.0;1980.0;17.035897435897436;70.0;125.0;60.0;12.0;2.1;340;3.17;61.0;560.5744680851063;375.3404255319149;PP;0.905;253.03257
12.0;0.5;4.0;178.0;2.5633187772925763;178.0;21.5;56.0;210.0;210.0;230.0;125.0;65.0;750.0;900.0;1550.0;2010.0;17.035897435897436;60.0;80.0;90.0;17.0;2.25;220;1.33;144.79;560.5744680851063;375.3404255319149;PP;0.905;106.16193
12.0;0.5;4.0;178.0;2.5633187772925763;178.0;21.5;54.0;200.0;210.0;230.0;170.0;65.0;750.0;1000.0;1550.0;2010.0;17.035897435897436;60.0;80.0;90.0;20.0;2.25;220;1.28;162.83;560.5744680851063;375.3404255319149;PP;0.905;102.17088
72.0;0.4;4.0;90.0;2.5633187772925763;35.612648221343875;16.0;41.2;200.0;215.0;230.0;36.3;60.0;750.0;900.0;2100.0;2085.0;30.0;65.0;110.0;50.0;18.0;1.5;150;3.36;24.55;560.5744680851063;375.3404255319149;PP;0.905;268.19856
72.0;0.4;4.0;90.0;2.5633187772925763;35.612648221343875;16.0;40.5;200.0;215.0;230.0;27.1;60.0;800.0;950.0;2150.0;2090.0;10.0;65.0;110.0;60.0;20.0;1.94;150;2.27;20.44;560.5744680851063;375.3404255319149;PP;0.905;181.19367
72.0;0.4;4.0;90.0;2.5633187772925763;35.612648221343875;16.0;80.0;210.0;230.0;250.0;32.7;40.0;800.0;950.0;2150.0;2135.0;10.0;65.0;110.0;80.0;20.0;2.2;150;2.9;87.0;560.5744680851063;375.3404255319149;PP;0.905;231.48090000000002
72.0;0.4;4.0;60.0;2.5633187772925763;35.612648221343875;16.0;37.0;220.0;230.0;260.0;43.5;60.0;802.0;949.0;1951.0;2180.0;19.0;65.0;120.0;80.0;16.0;2.1;140;3.23;77.33;560.5744680851063;375.3404255319149;PP;0.905;257.82183
72.0;0.4;4.0;60.0;2.5633187772925763;35.612648221343875;16.0;37.0;220.0;230.0;260.0;43.5;60.0;602.0;749.0;1951.0;2180.0;19.0;65.0;120.0;80.0;16.0;2.1;140;3.44;67.44;560.5744680851063;375.3404255319149;PP;0.905;274.58424
72.0;0.4;4.0;60.0;2.5633187772925763;35.612648221343875;16.0;40.0;220.0;230.0;260.0;40.2;60.0;602.0;749.0;1951.0;2165.0;19.0;65.0;120.0;80.0;16.0;2.1;140;3.52;63.89;560.5744680851063;375.3404255319149;PP;0.905;280.96992
72.0;0.4;4.0;60.0;2.5633187772925763;35.612648221343875;16.5;36.0;220.0;230.0;260.0;56.0;60.0;602.0;749.0;1951.0;2165.0;19.0;65.0;120.0;80.0;16.0;2.1;140;3.27;54.4;560.5744680851063;375.3404255319149;PP;0.905;261.01467
72.0;0.4;4.0;60.0;2.5633187772925763;35.612648221343875;16.5;55.0;220.0;230.0;260.0;50.0;60.0;602.0;749.0;1951.0;2165.0;19.0;65.0;120.0;80.0;16.0;2.1;140;3.37;76.4;560.5744680851063;375.3404255319149;PP;0.905;268.99676999999997

File: scripts/T00_dataclean_v0/v1/data/AITEX_clustering.csv (part 1 of 3)
Nº holes / Nº filaments;Diameter (mm);L/D;Filter (um);Sand quantity (cm);Support;Vpump (rpm);Vext (rpm);TE1 (°C);TE2 (°C);TD(°C);PD(bar);PE(bar);VTO (m/min);VG1(m/min);VG2(m/min);Vwinder (m/min);Winder tension (N);Tg1(°C);Tg3(°C);Quench (%);Spin. F (rmp);Height (m);Count (dtex);Tenacity (g/den);Elongation (%);Sand size min (um);Sand size max (um);Material;Cluster
36.0;0.4;4.0;60.0;2.5633187772925763;4.0;10.0;23.9;280.0;285.0;295.0;95.2;69.1;968.0;1005.0;1701.0;1845.0;17.035897435897436;85.0;110.0;20.0;24.0;1.4;155;0.54;44.94;560.5744680851063;375.3404255319149;COPET GP001-EASTMAN;cluster-1
48.0;0.4;4.0;60.0;2.0;2.0;10.7;30.2;280.0;280.0;285.0;79.1;75.0;949.0;999.0;1751.0;1895.0;14.0;85.0;80.0;30.0;24.0;1.5;170;1.64;64.69;850.0;500.0;COPET GP001-EASTMAN;cluster-1
48.0;0.4;4.0;60.0;2.0;2.0;10.7;30.7;280.0;280.0;285.0;79.1;75.0;949.0;999.0;1909.0;2060.0;14.0;85.0;90.0;30.0;24.0;1.5;160;1.67;73.79;850.0;500.0;COPET GP001-EASTMAN;cluster-1
48.0;0.4;4.0;60.0;2.0;2.0;10.7;30.7;280.0;280.0;285.0;79.1;75.0;949.0;999.0;1989.0;2230.0;14.0;85.0;90.0;30.0;24.0;1.5;140;1.99;44.83;850.0;500.0;COPET GP001-EASTMAN;cluster0
36.0;0.3;2.0;60.0;2.5633187772925763;35.612648221343875;15.0;50.0;225.0;215.0;235.0;8.0;75.0;2600.0;2700.0;2820.0;3055.0;21.0;85.53254437869822;111.51612903225806;20.0;20.0;1.3;135;2.08;55.33;560.5744680851063;375.3404255319149;PLA 6100D NATUREWORKS;cluster0
36.0;0.3;2.0;60.0;2.5633187772925763;35.612648221343875;15.0;43.0;225.0;215.0;235.0;35.0;75.0;2600.0;2700.0;2820.0;3050.0;21.0;85.53254437869822;111.51612903225806;20.0;20.0;1.3;135;2.3;50.3;560.5744680851063;375.3404255319149;PLA 6100D NATUREWORKS;cluster0
72.0;0.3;2.0;34.0;3.0;2.0;20.0;64.0;275.0;280.0;290.0;91.1;75.0;2695.0;2765.0;2765.0;2780.0;18.0;85.53254437869822;111.51612903225806;24.0;20.0;1.5;218;2.28;92.61;500.0;355.0;PET + 3% Antivirico SUKANO;cluster1
72.0;0.3;2.0;34.0;3.0;2.0;18.0;58.4;275.0;280.0;290.0;87.8;75.0;2695.0;2765.0;2765.0;2780.0;16.0;85.53254437869822;111.51612903225806;24.0;20.0;1.5;200;2.37;97.11;500.0;355.0;PET + 3% Antivirico SUKANO;cluster1
72.0;0.3;2.0;60.0;3.0;2.0;20.0;58.94;270.0;280.0;285.0;91.3;76.8;2695.0;2765.0;2765.0;2790.0;16.0;85.53254437869822;111.51612903225806;20.0;24.0;1.4;215;2.37;101.72;500.0;355.0;PET + 3% Antivirico SUKANO;cluster1
72.0;0.3;2.0;60.0;3.0;2.0;16.0;56.0;270.0;280.0;285.0;87.8;72.0;2695.0;2765.0;2765.0;2790.0;16.0;85.53254437869822;111.51612903225806;20.0;24.0;1.4;170;2.47;96.89;500.0;355.0;PET + 3% Antivirico SUKANO;cluster-1
72.0;0.3;2.0;60.0;3.0;2.0;16.0;80.0;250.0;260.0;270.0;25.0;60.0;2695.0;2765.0;2765.0;2790.0;16.0;85.53254437869822;111.51612903225806;20.0;24.0;1.4;170;2.06;123.89;500.0;355.0;PET + 3% Antivirico SUKANO;cluster2
72.0;0.3;2.0;178.0;2.0;2.0;20.0;65.0;280.0;285.0;290.0;81.3;75.0;2499.0;2599.0;2649.0;2740.0;17.035897435897436;85.53254437869822;111.51612903225806;30.0;24.0;1.35;220;1.7;120.0;500.0;355.0;PET + 1% Bactiblock 101 R4.47;cluster-1
72.0;0.3;2.0;178.0;2.0;2.0;20.0;80.1;270.0;276.0;280.0;40.9;51.2;2201.0;2361.0;2379.0;2370.0;17.035897435897436;85.53254437869822;111.51612903225806;30.0;26.0;1.35;250;1.38;204.0;500.0;355.0;PET + 1% Bactiblock 101 R4.47;cluster-1
12.0;0.5;4.0;88.6010101010101;2.5633187772925763;2.0;20.0;44.0;195.0;195.0;200.0;0.0;75.0;1252.0;1549.0;1900.0;2000.0;25.0;85.53254437869822;111.51612903225806;60.0;22.0;2.25;210;2.33;226.67;560.5744680851063;375.3404255319149;PP HS61R;cluster-1
12.0;0.5;4.0;88.6010101010101;2.5633187772925763;2.0;27.0;44.0;195.0;195.0;200.0;0.0;75.0;1252.0;1549.0;1900.0;2000.0;25.0;85.53254437869822;111.51612903225806;60.0;22.0;2.25;290;1.68;223.5;560.5744680851063;375.3404255319149;PP HS61R;cluster-1
12.0;0.5;4.0;88.6010101010101;2.5633187772925763;2.0;27.0;44.0;195.0;195.0;200.0;0.0;75.0;1252.0;1951.0;2450.0;2595.0;25.0;85.53254437869822;111.51612903225806;60.0;22.0;2.25;220;2.22;96.17;560.5744680851063;375.3404255319149;PP HS61R;cluster1
12.0;0.5;4.0;88.6010101010101;2.5633187772925763;2.0;30.0;44.0;195.0;195.0;200.0;0.0;75.0;1252.0;1951.0;2450.0;2595.0;25.0;85.53254437869822;111.51612903225806;60.0;22.0;2.25;240;1.83;62.83;560.5744680851063;375.3404255319149;PP HS61R;cluster-1
12.0;0.5;4.0;88.6010101010101;2.5633187772925763;2.0;33.0;44.0;195.0;195.0;200.0;3.6;75.0;1252.0;1951.0;2450.0;2595.0;25.0;85.53254437869822;111.51612903225806;60.0;22.0;2.25;270;2.4;89.58;560.5744680851063;375.3404255319149;PP HS61R;cluster-1
12.0;0.5;4.0;88.6010101010101;2.5633187772925763;2.0;33.0;58.5;195.0;195.0;200.0;3.1;75.0;1252.0;2099.0;2349.0;2595.0;25.0;85.53254437869822;111.51612903225806;80.0;24.0;2.25;270;2.02;98.25;560.5744680851063;375.3404255319149;PP HS61R;cluster-1
12.0;0.5;4.0;178.0;2.0;2.0;33.0;60.0;205.0;205.0;215.0;53.0;75.0;1252.0;2099.0;2349.0;2595.0;17.035897435897436;85.53254437869822;111.51612903225806;90.0;24.0;2.25;270;1.54;90.33;800.0;500.0;PP HS61R;cluster-1
12.0;0.5;4.0;178.0;2.0;2.0;33.0;60.0;190.0;200.0;210.0;34.0;75.0;1399.0;2489.0;2501.0;2595.0;17.035897435897436;85.53254437869822;111.51612903225806;100.0;22.0;2.25;240;1.41;108.6;800.0;500.0;PP HS61R;cluster-1
72.0;0.35;4.0;178.0;2.5633187772925763;35.612648221343875;35.0;63.0;190.0;200.0;210.0;16.0;75.0;1800.0;2489.0;2501.0;2595.0;17.035897435897436;85.53254437869822;111.51612903225806;60.0;22.0;1.5;290;2.36;166.5;560.5744680851063;375.3404255319149;PP 561R;cluster-1
72.0;0.35;4.0;178.0;2.5633187772925763;35.612648221343875;50.0;83.0;190.0;200.0;210.0;3.0;75.0;1599.0;2501.0;2551.0;2640.0;17.035897435897436;60.0;111.51612903225806;80.0;22.0;2.25;410;2.74;165.27;560.5744680851063;375.3404255319149;PP 561R;cluster-1
36.0;0.35;4.0;178.0;2.5633187772925763;35.612648221343875;25.0;50.0;190.0;200.0;210.0;0.0;75.0;1852.0;2099.0;2349.0;2580.0;17.035897435897436;85.53254437869822;111.51612903225806;70.0;22.0;2.25;210;3.18;126.33;560.5744680851063;375.3404255319149;PP H561R;cluster-1
36.0;0.35;4.0;178.0;2.5633187772925763;35.612648221343875;29.0;58.0;190.0;200.0;210.0;0.0;75.0;1852.0;2099.0;2349.0;2580.0;17.035897435897436;85.53254437869822;111.51612903225806;70.0;22.0;2.25;240;3.05;122.75;560.5744680851063;375.3404255319149;PP H561R;cluster-1
12.0;0.5;4.0;60.0;2.5633187772925763;2.0;29.0;62.0;205.0;220.0;235.0;18.9;70.0;1252.0;2099.0;2349.0;2590.0;16.0;85.53254437869822;111.51612903225806;95.0;24.0;2.25;245;1.91;96.81;800.0;300.0;PP H561R;cluster1
12.0;0.5;4.0;60.0;2.5633187772925763;2.0;29.0;65.0;210.0;220.0;220.0;18.0;70.0;1252.0;2099.0;2349.0;2590.0;20.0;85.53254437869822;111.51612903225806;95.0;24.0;2.25;225;2.04;102.67;800.0;300.0;PP H561R;cluster1
12.0;0.5;4.0;60.0;2.5633187772925763;2.0;30.0;65.0;210.0;220.0;220.0;17.4;70.0;1252.0;2099.0;2349.0;2590.0;20.0;85.53254437869822;111.51612903225806;95.0;24.0;2.25;230;1.84;86.44;800.0;300.0;PP H561R;cluster1
12.0;0.5;4.0;60.0;2.5633187772925763;2.0;31.0;66.0;210.0;220.0;220.0;27.5;70.0;1252.0;2099.0;2349.0;2590.0;24.0;85.53254437869822;111.51612903225806;95.0;24.0;2.25;240;1.99;117.28;800.0;300.0;PP H561R;cluster-1
72.0;0.3;2.0;60.0;2.5633187772925763;35.612648221343875;18.6;59.0;275.0;280.0;285.0;25.6;70.0;1500.0;1650.0;2550.0;2700.0;20.0;90.0;125.0;30.0;22.0;1.35;205;2.9;62.93;560.5744680851063;375.3404255319149;rPET + CO2 Pure;cluster-1
72.0;0.3;2.0;60.0;2.5633187772925763;35.612648221343875;20.0;60.0;275.0;280.0;285.0;29.0;70.0;1500.0;1650.0;2550.0;2700.0;20.0;90.0;125.0;30.0;22.0;1.35;220;2.9;62.93;560.5744680851063;375.3404255319149;rPET + CO2 Pure;cluster-1
72.0;0.3;2.0;60.0;2.5633187772925763;35.612648221343875;22.0;60.0;275.0;280.0;285.0;37.9;70.0;1500.0;1650.0;2700.0;2810.0;20.0;90.0;125.0;30.0;22.0;1.35;233;2.6;46.0;560.5744680851063;375.3404255319149;rPET + CO2 Pure;cluster-1
36.0;0.4;4.0;34.0;2.5633187772925763;35.612648221343875;23.0;38.0;255.0;265.0;280.0;105.0;75.0;2925.0;3000.0;3000.0;3020.0;10.0;85.53254437869822;111.51612903225806;70.0;25.0;1.4;200;2.88;80.56;560.5744680851063;375.3404255319149;PA B33L;cluster-1
36.0;0.4;4.0;34.0;2.5633187772925763;35.612648221343875;23.0;38.0;255.0;265.0;280.0;110.0;75.0;2802.0;2896.0;2905.0;2910.0;12.0;85.53254437869822;111.51612903225806;70.0;25.0;1.4;200;2.97;89.22;560.5744680851063;375.3404255319149;PA B33L;cluster-1
36.0;0.4;4.0;34.0;2.5633187772925763;35.612648221343875;19.0;33.0;255.0;265.0;280.0;98.0;75.0;2431.0;2516.0;2525.0;2530.0;12.0;85.53254437869822;111.51612903225806;70.0;23.0;1.4;180;2.88;89.89;560.5744680851063;375.3404255319149;PA B33L;cluster-1
36.0;0.4;4.0;60.0;2.5633187772925763;35.612648221343875;24.0;70.0;250.0;260.0;260.0;13.5;86.5;2800.0;2960.0;3000.0;3160.0;11.0;65.0;111.51612903225806;35.0;25.0;1.4;190;3.97;83.11;560.5744680851063;375.3404255319149;PA6 PENTABATC;cluster-1
36.0;0.4;4.0;60.0;2.5633187772925763;35.612648221343875;30.0;73.7;250.0;260.0;260.0;26.5;85.0;2800.0;2960.0;3000.0;3170.0;30.0;65.0;111.51612903225806;35.0;25.0;1.4;230;3.67;81.67;560.5744680851063;375.3404255319149;PA6 PENTABATC;cluster3
36.0;0.4;4.0;60.0;2.5633187772925763;35.612648221343875;30.0;73.8;250.0;260.0;260.0;26.1;87.8;2800.0;2960.0;3000.0;3345.0;30.0;66.0;111.51612903225806;50.0;30.0;1.4;230;3.67;73.06;560.5744680851063;375.3404255319149;PA6 PENTABATC;cluster3
36.0;0.4;4.0;60.0;2.5633187772925763;35.612648221343875;30.0;63.9;235.0;240.0;260.0;32.5;85.0;2700.0;2959.0;2994.0;3315.0;27.0;65.0;111.51612903225806;50.0;30.0;1.4;230;3.47;67.44;560.5744680851063;375.3404255319149;PA6 H24;cluster3
36.0;0.4;4.0;60.0;2.5633187772925763;35.612648221343875;30.0;58.0;260.0;270.0;270.0;82.0;85.0;2700.0;2959.0;2994.0;3315.0;27.0;65.0;111.51612903225806;50.0;30.0;1.4;230;3.3;62.33;560.5744680851063;375.3404255319149;PA6 B27;cluster-1
36.0;0.4;4.0;60.0;2.5633187772925763;35.612648221343875;25.0;61.48;265.0;275.0;270.0;87.7;86.9;2700.0;2959.0;2994.0;3315.0;27.0;65.0;111.51612903225806;50.0;30.0;1.4;200;3.64;74.4;560.5744680851063;375.3404255319149;PA6 B27;cluster-1
36.0;0.4;4.0;60.0;2.5633187772925763;35.612648221343875;25.0;64.0;275.0;285.0;270.0;83.0;86.9;2700.0;2959.0;2994.0;3315.0;27.0;65.0;111.51612903225806;50.0;30.0;1.4;200;3.39;71.3;560.5744680851063;375.3404255319149;PA6 B27;cluster-1
72.0;0.3;2.0;60.0;2.5633187772925763;35.612648221343875;24.0;69.6;275.0;285.0;285.0;9.5;70.0;2560.0;2660.0;2665.0;2670.0;20.0;85.53254437869822;111.51612903225806;20.0;24.0;1.35;257;1.9;94.5;560.5744680851063;375.3404255319149;PET + Avanza O 0.3.%;cluster1
72.0;0.3;0.6666666666666666;178.0;2.5633187772925763;2.0;22.0;84.0;275.0;280.0;280.0;0.3;70.0;1500.0;1650.0;2700.0;2810.0;18.0;90.0;125.0;30.0;22.0;1.35;235;1.2;46.22;100.0;80.0;rPET + CO2 Pure 3%;cluster-1
72.0;0.3;0.6666666666666666;178.0;2.5633187772925763;2.0;22.0;78.25;270.0;270.0;280.0;0.0;72.6;1500.0;1650.0;2300.0;2795.0;18.0;90.0;125.0;30.0;22.0;1.35;240;1.14;61.9;100.0;80.0;rPET + CO2 Pure 3%;cluster-1
72.0;0.3;2.0;178.0;2.0;2.0;22.0;68.0;260.0;265.0;272.0;17.0;60.0;1500.0;1650.0;2150.0;2795.0;21.0;90.0;125.0;30.0;24.0;1.35;240;1.32;44.33;500.0;355.0;rPET + CO2 Pure 2.5%;cluster-1
72.0;0.3;2.0;178.0;2.0;2.0;22.0;68.0;260.0;265.0;275.0;2.0;60.0;1500.0;1650.0;2150.0;2795.0;20.0;90.0;125.0;30.0;26.0;1.3;240;1.51;55.72;850.0;500.0;rPET + CO2 Pure 2.5%;cluster-1
72.0;0.4;2.0;178.0;2.0;2.0;20.0;79.0;260.0;270.0;275.0;3.0;60.0;2240.0;2361.0;2355.0;2370.0;17.035897435897436;85.53254437869822;111.51612903225806;30.0;24.0;1.3;260;1.52;165.0;500.0;355.0;PES + 1% BB101 R4.47;cluster-1
36.0;0.3;2.0;60.0;2.0;2.0;6.0;50.0;285.0;295.0;285.0;88.0;51.0;582.0;809.0;1505.0;2240.0;17.035897435897436;75.0;140.0;40.0;10.0;1.3;160;4.38;43.83;800.0;500.0;PA B33L;cluster-1
36.0;0.35;4.0;60.0;2.5633187772925763;35.612648221343875;29.0;64.0;220.0;230.0;230.0;54.0;75.0;1252.0;2099.0;2349.0;2580.0;17.035897435897436;85.53254437869822;111.51612903225806;60.0;22.0;2.25;240;3.23;141.33;560.5744680851063;375.3404255319149;PP H561R;cluster-1
36.0;0.35;4.0;60.0;2.5633187772925763;35.612648221343875;29.5;64.0;220.0;220.0;220.0;60.0;75.0;1898.0;2001.0;2450.0;2610.0;17.035897435897436;85.53254437869822;111.51612903225806;60.0;22.0;2.25;240;1.04;135.54;560.5744680851063;375.3404255319149;PP H561R;cluster-1
36.0;0.3;2.0;60.0;3.0;2.0;15.0;42.0;225.0;215.0;235.0;13.3;75.0;2600.0;2700.0;2820.0;3050.0;16.0;85.53254437869822;111.51612903225806;20.0;20.0;1.3;135;2.22;47.4;500.0;355.0;PLA LUMINY L130;cluster0
36.0;0.3;2.0;60.0;3.0;2.0;20.0;44.0;225.0;215.0;235.0;31.0;75.0;2600.0;2700.0;2820.0;3050.0;16.0;85.53254437869822;111.51612903225806;20.0;20.0;1.3;180;2.25;51.87;500.0;355.0;PLA LUMINY L130;cluster-1
72.0;0.3;2.0;60.0;1.0;2.0;18.0;40.0;225.0;215.0;240.0;63.0;75.0;2620.0;2750.0;2820.0;3010.0;22.0;85.53254437869822;111.51612903225806;15.0;20.0;1.3;180;2.09;43.7;250.0;180.0;PLA LUMINY L130;cluster-1
72.0;0.3;2.0;60.0;1.0;2.0;22.0;45.0;225.0;215.0;240.0;87.0;75.0;2620.0;2750.0;2820.0;3010.0;22.0;85.53254437869822;111.51612903225806;15.0;20.0;1.3;210;2.18;49.8;250.0;180.0;PLA LUMINY L130;cluster-1
72.0;0.3;2.0;60.0;1.0;2.0;24.0;48.0;225.0;215.0;245.0;125.0;75.0;2620.0;2750.0;2820.0;3010.0;22.0;85.53254437869822;111.51612903225806;15.0;20.0;1.3;230;2.22;50.43;250.0;180.0;PLA LUMINY L130;cluster-1
72.0;0.3;2.0;60.0;3.0;2.0;27.0;49.0;225.0;215.0;235.0;27.0;75.0;2620.0;2750.0;2820.0;3010.0;24.0;85.53254437869822;111.51612903225806;70.0;20.0;1.3;250;2.18;53.63;500.0;355.0;PLA LUMINY L130;cluster-1
24.0;0.3;2.0;60.0;3.0;2.0;10.0;46.8;225.0;230.0;240.0;58.0;75.0;1526.0;1600.0;2685.0;2955.0;17.035897435897436;70.0;110.0;20.0;20.0;1.3;100;2.84;27.04;500.0;350.0;PLA L130;cluster-1
24.0;0.3;2.0;60.0;3.0;2.0;8.0;49.4;225.0;230.0;240.0;49.6;75.0;1624.0;1701.0;2685.0;2955.0;17.035897435897436;70.0;110.0;20.0;18.0;1.3;79;2.92;27.5;500.0;350.0;PLA L130;cluster-1
24.0;0.3;2.0;60.0;3.0;2.0;5.0;45.6;225.0;230.0;240.0;34.8;75.0;1825.0;1900.0;2685.0;2955.0;17.035897435897436;70.0;110.0;20.0;18.0;1.3;48;2.87;24.0;500.0;350.0;PLA L130;cluster-1
72.0;0.25;2.0;60.0;2.0;2.0;13.0;65.0;250.0;250.0;260.0;61.0;80.0;2610.0;2750.0;2740.0;2780.0;21.0;85.53254437869822;111.51612903225806;40.0;22.0;1.65;135;2.72;71.78;500.0;355.0;SPH16;cluster-1
72.0;0.25;2.0;60.0;2.0;2.0;13.0;25.6;255.0;260.0;265.0;49.7;80.0;2050.0;2125.0;2150.0;2780.0;15.0;85.53254437869822;111.51612903225806;30.0;22.0;1.5;165;0.86;97.68;500.0;355.0;SPH16;cluster12
48.0;0.2;3.0133333333333336;60.0;2.5633187772925763;35.612648221343875;28.0;62.0;215.0;225.0;350.0;0.0;80.0;1149.0;1225.0;1799.0;2430.0;17.035897435897436;60.0;90.0;80.0;25.0;2.4;240;3.49;82.33;560.5744680851063;375.3404255319149;PP HS61R;cluster3
48.0;0.2;3.0133333333333336;60.0;2.5633187772925763;35.612648221343875;35.0;70.0;215.0;225.0;350.0;0.0;80.0;1149.0;1225.0;1799.0;2440.0;17.035897435897436;60.0;90.0;80.0;25.0;2.4;300;3.27;86.67;560.5744680851063;375.3404255319149;PP HS61R;cluster-1
48.0;0.2;3.0133333333333336;60.0;2.5633187772925763;35.612648221343875;28.0;73.0;215.0;225.0;350.0;0.0;80.0;1149.0;1225.0;1799.0;2440.0;17.035897435897436;60.0;90.0;80.0;25.0;2.4;240;3.58;90.49;560.5744680851063;375.3404255319149;PP HS61R;cluster3
72.0;0.35;4.0;60.0;2.0;2.0;15.0;40.0;275.0;280.0;290.0;68.5;70.0;1874.5960099750623;2690.0;2725.0;2765.0;19.0;85.53254437869822;111.51612903225806;25.0;22.0;1.3;165;2.11;121.85;500.0;355.0;PET + 15% SPH16;cluster2
72.0;0.35;4.0;60.0;2.0;2.0;12.5;42.0;275.0;280.0;290.0;56.0;70.0;1874.5960099750623;2690.0;2725.0;2765.0;19.0;85.53254437869822;111.51612903225806;25.0;22.0;1.3;130;2.22;116.94;500.0;355.0;PET + 15% SPH16;cluster4
72.0;0.35;4.0;60.0;2.0;2.0;14.5;54.0;275.0;280.0;290.0;49.0;70.0;1874.5960099750623;1200.0;1300.0;2680.0;20.0;80.0;120.0;25.0;22.0;1.3;155;2.61;68.87;500.0;355.0;PET + 15% SPH16;cluster-1
72.0;0.35;4.0;60.0;2.0;2.0;14.5;54.0;275.0;280.0;290.0;49.0;70.0;800.0;850.0;2400.0;2760.0;20.0;80.0;120.0;25.0;22.0;1.3;155;3.21;36.94;500.0;355.0;PET + 15% SPH16;cluster8
72.0;0.35;4.0;60.0;2.0;2.0;13.0;59.0;245.0;250.0;265.0;34.0;70.0;2651.0;2751.0;2751.0;2780.0;17.035897435897436;85.53254437869822;111.51612903225806;25.0;22.0;1.3;135;1.8;72.28;500.0;355.0;PBT + 15% SPH16W;cluster-1
72.0;0.35;4.0;60.0;2.0;2.0;14.0;50.0;245.0;250.0;265.0;41.0;70.0;1100.0;1249.0;2700.0;2720.0;17.035897435897436;75.0;115.0;25.0;22.0;1.3;158;3.0;22.72;500.0;355.0;PBT + 15% SPH16W;cluster-1
72.0;0.35;4.0;60.0;2.0;2.0;13.0;30.0;260.0;270.0;275.0;38.4;70.0;2680.0;2750.0;2750.0;2780.0;12.0;85.53254437869822;111.51612903225806;10.0;22.0;1.2;137;0.75;93.5;500.0;355.0;PBT + 3% Octil;cluster-1
72.0;0.35;4.0;60.0;2.0;2.0;13.0;32.0;260.0;270.0;275.0;38.4;70.0;2450.0;2525.0;2550.0;2580.0;12.0;85.53254437869822;111.51612903225806;10.0;20.0;1.2;142;0.8;90.5;500.0;355.0;PBT + 3% Octil;cluster-1
72.0;0.35;4.0;60.0;4.0;2.0;14.0;28.0;265.0;270.0;275.0;48.8;70.0;800.0;950.0;2350.0;2390.0;10.0;65.0;115.0;20.0;20.0;1.3;164;1.98;18.72;850.0;500.0;PBT + 15% MB;cluster-1
72.0;0.35;4.0;60.0;4.0;2.0;13.8;29.0;265.0;270.0;275.0;46.8;70.0;900.0;1050.0;2450.0;2490.0;16.0;65.0;115.0;20.0;20.0;1.3;159;1.86;26.4;850.0;500.0;PBT + 15% MB;cluster-1
72.0;0.35;4.0;60.0;4.0;2.0;11.5;74.6;250.0;255.0;265.0;47.8;70.0;2950.0;3000.0;3000.0;3046.0;10.0;85.53254437869822;111.51612903225806;20.0;20.0;1.3;115;2.18;68.44;850.0;500.0;PBT + 15% MB;cluster-1
72.0;0.35;4.0;60.0;4.0;2.0;11.0;84.0;250.0;260.0;275.0;59.0;70.0;2850.0;2900.0;2926.0;2955.0;12.0;85.53254437869822;111.51612903225806;20.0;20.0;1.3;107;2.01;27.33;850.0;500.0;PBT + 15% MB;cluster14
72.0;0.4;4.0;60.0;2.5633187772925763;35.612648221343875;18.0;70.0;265.0;270.0;290.0;47.0;50.0;2152.0;2251.0;2284.0;2285.0;17.035897435897436;85.53254437869822;111.51612903225806;40.0;20.0;1.1;158;1.3;22.5;560.5744680851063;375.3404255319149;TPX;cluster5
72.0;0.4;4.0;60.0;2.5633187772925763;35.612648221343875;11.0;77.0;270.0;280.0;295.0;25.0;50.0;1052.0;1091.0;1085.0;1125.0;17.035897435897436;85.53254437869822;111.51612903225806;40.0;18.0;1.1;200;1.33;49.11;560.5744680851063;375.3404255319149;TPX;cluster5
72.0;0.4;4.0;60.0;2.5633187772925763;35.612648221343875;7.0;66.0;270.0;280.0;295.0;16.0;50.0;636.0;675.0;675.0;695.0;17.035897435897436;85.53254437869822;111.51612903225806;40.0;16.0;1.1;235;1.27;65.39;560.5744680851063;375.3404255319149;TPX;cluster-1
72.0;0.4;4.0;60.0;2.5633187772925763;35.612648221343875;14.0;75.0;270.0;280.0;295.0;29.0;50.0;783.0;900.0;1499.0;2245.0;17.035897435897436;120.0;145.0;40.0;16.0;1.1;130;4.26;26.28;560.5744680851063;375.3404255319149;TPX;cluster-1
72.0;0.4;4.0;60.0;2.5633187772925763;35.612648221343875;16.0;71.0;265.0;275.0;295.0;32.0;50.0;783.0;900.0;1499.0;2245.0;17.035897435897436;120.0;145.0;40.0;16.0;1.1;150;3.92;25.28;560.5744680851063;375.3404255319149;TPX;cluster-1
72.0;0.3;2.0;178.0;2.0;178.0;25.0;87.0;255.0;260.0;270.0;103.0;50.0;1800.0;1990.0;2000.0;2020.0;14.0;85.53254437869822;111.51612903225806;20.0;24.0;1.0;370;0.8;215.44;500.0;355.0;PET + 3% Zeol Ag;cluster-1
72.0;0.3;2.0;178.0;3.0;178.0;20.0;52.8;240.0;260.0;275.0;102.8;65.0;800.0;900.0;2600.0;3055.0;21.0;70.0;115.0;30.0;22.0;1.3;185;2.61;34.94;500.0;355.0;LOWMELT 53001;cluster6
48.0;0.4;4.0;60.0;2.5633187772925763;35.612648221343875;12.0;80.0;255.0;260.0;275.0;90.0;55.0;1800.0;1751.0;2001.0;2500.0;17.035897435897436;85.53254437869822;111.51612903225806;45.0;12.0;1.3;130;3.52;76.06;560.5744680851063;375.3404255319149;PA H24;cluster7
48.0;0.4;4.0;60.0;2.5633187772925763;35.612648221343875;12.0;72.0;250.0;255.0;275.0;90.0;55.0;1687.0;1751.0;2251.0;2500.0;17.035897435897436;85.53254437869822;111.51612903225806;45.0;14.0;1.3;125;3.41;81.72;560.5744680851063;375.3404255319149;PA H24;cluster7
72.0;0.4;4.0;60.0;2.5633187772925763;35.612648221343875;14.0;68.0;265.0;275.0;285.0;42.0;50.0;1100.0;1249.0;1751.0;2245.0;17.035897435897436;130.0;140.0;20.0;18.0;1.1;125;3.7;23.5;560.5744680851063;375.3404255319149;TPX DX350;cluster-1
72.0;0.3;2.0;178.0;2.5633187772925763;35.612648221343875;21.0;47.0;250.0;260.0;270.0;93.0;65.0;800.0;980.0;2700.0;3050.0;17.035897435897436;70.0;115.0;45.0;20.0;1.3;195;2.75;27.94;560.5744680851063;375.3404255319149;ADUANITE S3001;cluster6
72.0;0.3;2.0;178.0;2.5633187772925763;35.612648221343875;21.0;47.0;250.0;260.0;270.0;100.0;65.0;800.0;980.0;2700.0;3050.0;17.035897435897436;70.0;100.0;45.0;20.0;1.3;195;2.94;31.17;560.5744680851063;375.3404255319149;ADUANITE S3001;cluster6
72.0;0.4;4.0;60.0;2.5633187772925763;35.612648221343875;14.0;56.64;260.0;265.0;290.0;48.4;60.3;1100.0;1249.0;1751.0;2245.0;18.0;130.0;150.0;15.0;18.0;1.05;130;3.5;21.22;560.5744680851063;375.3404255319149;TPX DX350;cluster8
72.0;0.35;4.0;60.0;2.0;2.0;13.0;60.0;260.0;265.0;275.0;58.0;70.0;2100.0;2200.0;2550.0;2570.0;20.0;85.53254437869822;111.51612903225806;15.0;20.0;1.2;155;1.5;96.0;500.0;355.0;100%MB SP16H;cluster4
72.0;0.35;4.0;60.0;2.0;2.0;12.8;46.0;260.0;265.0;275.0;56.6;75.0;2200.0;2300.0;2450.0;2560.0;15.0;85.53254437869822;111.51612903225806;15.0;20.0;1.2;145;1.53;112.0;500.0;355.0;100%MB SP16H;cluster4
72.0;0.35;4.0;60.0;2.0;2.0;12.6;44.7;260.0;265.0;275.0;69.1;75.0;2200.0;2300.0;2450.0;2560.0;15.0;85.53254437869822;111.51612903225806;15.0;20.0;1.2;143;1.48;114.22;500.0;355.0;100%MB SP16H;cluster4
72.0;0.35;4.0;60.0;2.0;2.0;13.8;41.56;260.0;265.0;275.0;88.3;75.4;900.0;1100.0;2200.0;2490.0;15.0;60.0;115.0;15.0;20.0;1.2;158;2.67;40.87;500.0;355.0;100%MB SP16H;cluster-1
72.0;0.35;4.0;60.0;2.0;2.0;12.0;77.0;255.0;260.0;275.0;53.0;50.0;2825.0;2900.0;2926.0;2955.0;17.035897435897436;85.53254437869822;111.51612903225806;15.0;20.0;1.2;120;2.0;65.0;500.0;355.0;PBT + 15% SPH16W;cluster0
72.0;0.35;4.0;60.0;2.0;2.0;20.6;47.24;200.0;210.0;230.0;104.4;63.9;719.0;950.0;1300.0;1835.0;17.035897435897436;65.0;80.0;90.0;15.0;2.25;240;1.2;197.0;500.0;355.0;PP + 10% Talco;cluster-1
72.0;0.35;4.0;60.0;2.0;2.0;20.1;53.0;200.0;210.0;230.0;103.0;65.0;750.0;900.0;1550.0;2010.0;22.0;70.0;80.0;90.0;17.0;2.25;220;1.16;100.78;500.0;355.0;PP + Talco + Verde;cluster-1
72.0;0.6;4.0;178.0;2.5633187772925763;35.612648221343875;33.0;94.32;240.0;260.0;280.0;32.1;66.1;523.0;550.0;1600.0;1882.0;17.035897435897436;70.0;125.0;60.0;12.0;2.1;330;3.72;80.3;560.5744680851063;375.3404255319149;Pruebas PP Amarilleamiento;cluster-1
72.0;0.6;4.0;178.0;2.5633187772925763;35.612648221343875;36.0;94.32;240.0;260.0;280.0;32.1;66.1;523.0;550.0;1600.0;1980.0;17.035897435897436;70.0;125.0;60.0;12.0;2.1;340;3.17;61.0;560.5744680851063;375.3404255319149;Pruebas PP Amarilleamiento;cluster-1
12.0;0.5;4.0;178.0;2.5633187772925763;178.0;21.5;56.0;210.0;210.0;230.0;125.0;65.0;750.0;900.0;1550.0;2010.0;17.035897435897436;60.0;80.0;90.0;17.0;2.25;220;1.33;144.79;560.5744680851063;375.3404255319149;PP + Talco + Rojo;cluster11
12.0;0.5;4.0;178.0;2.5633187772925763;178.0;21.5;54.0;200.0;210.0;230.0;170.0;65.0;750.0;1000.0;1550.0;2010.0;17.035897435897436;60.0;80.0;90.0;20.0;2.25;220;1.28;162.83;560.5744680851063;375.3404255319149;PP + Talco + Verde;cluster10
48.0;0.4;2.0;60.0;2.5633187772925763;90.0;23.0;60.0;235.0;245.0;250.0;65.0;65.0;2800.0;2950.0;3000.0;3030.0;18.0;85.53254437869822;111.51612903225806;30.0;15.0;1.25;200;3.14;87.39;560.5744680851063;375.3404255319149;PA + CNT PA Nanocyl PA (H24);cluster-1
48.0;0.4;2.0;60.0;2.5633187772925763;90.0;23.0;59.0;235.0;245.0;250.0;77.0;65.0;3685.0;2950.0;3000.0;3860.0;18.0;85.53254437869822;111.51612903225806;30.0;15.0;1.25;165;3.4;68.1;560.5744680851063;375.3404255319149;PA + CNT PA Nanocyl PA (H24);cluster-1
75.0;0.3;2.0;90.0;2.5633187772925763;35.612648221343875;24.0;63.0;270.0;280.0;290.0;118.0;60.0;750.0;800.0;1500.0;2560.0;17.035897435897436;85.0;130.0;30.0;18.0;1.3;300;2.7;27.0;560.5744680851063;375.3404255319149;rPET;cluster-1
75.0;0.3;2.0;90.0;2.5633187772925763;35.612648221343875;25.0;62.0;270.0;280.0;295.0;115.4;65.0;700.0;750.0;1500.0;2565.0;17.035897435897436;85.0;130.0;30.0;18.0;1.3;290;2.9;27.0;560.5744680851063;375.3404255319149;rPET;cluster-1
75.0;0.3;2.0;90.0;2.5633187772925763;35.612648221343875;25.2;63.0;275.0;285.0;295.0;115.7;60.0;700.0;750.0;1300.0;2565.0;17.035897435897436;85.0;130.0;30.0;18.0;1.3;300;2.52;27.2;560.5744680851063;375.3404255319149;rPET 2% HIPS;cluster-1
75.0;0.3;2.0;90.0;2.5633187772925763;35.612648221343875;25.1;63.0;275.0;285.0;290.0;115.7;60.0;875.0;900.0;1300.0;2565.0;17.035897435897436;85.0;130.0;30.0;18.0;1.3;300;2.2;43.25;560.5744680851063;375.3404255319149;rPET 0.5% HIPS;cluster-1
75.0;0.3;2.0;90.0;2.5633187772925763;35.612648221343875;25.0;63.0;275.0;285.0;290.0;115.7;60.0;700.0;750.0;1300.0;2565.0;17.035897435897436;85.0;130.0;30.0;18.0;1.3;300;2.9;25.22;560.5744680851063;375.3404255319149;rPET 0.5% HIPS;cluster-1
75.0;0.3;2.0;90.0;2.5633187772925763;35.612648221343875;25.0;62.0;275.0;285.0;290.0;126.0;58.0;765.0;820.0;1375.0;2565.0;17.035897435897436;85.0;130.0;40.0;18.0;1.3;300;2.43;28.67;560.5744680851063;375.3404255319149;rPET 0.5% HIPS;cluster-1
48.0;0.4;4.0;90.0;4.0;2.0;6.5;53.0;165.0;170.0;185.0;0.0;50.0;850.0;915.0;960.0;1000.0;25.0;85.53254437869822;111.51612903225806;20.0;20.0;1.3;200;0.9;64.0;855.0;500.0;PHB 2450 mod;cluster-1
48.0;0.4;4.0;90.0;4.0;2.0;9.0;58.0;165.0;170.0;185.0;0.0;50.0;850.0;1420.0;1470.0;1500.0;25.0;85.53254437869822;111.51612903225806;20.0;16.0;1.3;175;0.8;54.0;855.0;500.0;PHB 2450 mod;cluster5
48.0;0.4;4.0;90.0;4.0;2.0;12.0;58.0;165.0;170.0;185.0;0.0;50.0;850.0;1939.0;1980.0;2000.0;20.0;85.53254437869822;111.51612903225806;20.0;16.0;1.3;168;0.92;59.0;855.0;500.0;PHB 2450 mod;cluster5
48.0;0.4;4.0;90.0;4.0;2.0;4.0;53.0;165.0;170.0;185.0;0.0;50.0;500.0;540.0;560.0;600.0;20.0;85.53254437869822;111.51612903225806;20.0;11.0;1.3;235;0.48;80.0;855.0;500.0;PHB 2450 mod;cluster-1
48.0;0.4;4.0;90.0;4.0;2.0;14.0;59.0;165.0;170.0;185.0;31.0;50.0;1350.0;1425.0;1850.0;2075.0;20.0;45.0;90.0;20.0;15.0;1.3;195;1.3;33.0;855.0;500.0;PHB 2450 mod;cluster5
48.0;0.4;4.0;90.0;4.0;2.0;14.0;59.0;165.0;170.0;185.0;32.2;50.0;1350.0;1425.0;1850.0;2055.0;20.0;45.0;70.0;20.0;15.0;1.3;190;1.4;34.0;855.0;500.0;PHB 2450 mod;cluster5
48.0;0.4;4.0;90.0;4.0;2.0;14.0;54.5;165.0;170.0;185.0;41.5;50.0;1350.0;1425.0;1850.0;2055.0;20.0;45.0;70.0;20.0;15.0;1.3;198;1.2;30.0;855.0;500.0;PHB 2450 mod;cluster5
72.0;0.4;4.0;88.6010101010101;2.5633187772925763;35.612648221343875;15.0;70.0;270.0;275.0;290.0;45.5;50.0;1081.0;1170.0;1600.0;2125.0;12.0;130.0;150.0;15.0;20.0;1.1;135;3.47;25.44;560.5744680851063;375.3404255319149;TPX DX350;cluster8
72.0;0.4;4.0;88.6010101010101;2.5633187772925763;35.612648221343875;14.6;68.0;270.0;275.0;290.0;48.0;50.0;1200.0;1350.0;1650.0;2125.0;12.0;130.0;150.0;15.0;20.0;1.1;130;2.9;26.78;560.5744680851063;375.3404255319149;TPX DX350;cluster9
12.0;0.5;4.0;178.0;2.5633187772925763;35.612648221343875;14.0;34.7;210.0;220.0;240.0;134.6;62.8;800.0;850.0;865.0;985.0;17.035897435897436;85.53254437869822;111.51612903225806;80.0;18.0;2.3;390;0.83;360.0;560.5744680851063;375.3404255319149;TCP - ET;cluster-1
12.0;0.5;4.0;178.0;2.5633187772925763;35.612648221343875;10.0;30.5;210.0;220.0;240.0;120.0;60.0;800.0;850.0;865.0;985.0;17.035897435897436;85.53254437869822;111.51612903225806;80.0;18.0;2.3;270;0.8;330.0;560.5744680851063;375.3404255319149;TCP - ET;cluster-1
12.0;0.5;4.0;178.0;2.5633187772925763;35.612648221343875;14.0;34.0;210.0;220.0;250.0;163.0;60.0;1950.0;850.0;865.0;2060.0;17.035897435897436;85.53254437869822;111.51612903225806;80.0;18.0;2.3;180;1.16;261.0;560.5744680851063;375.3404255319149;TCP - ET;cluster-1
12.0;0.5;4.0;178.0;2.5633187772925763;35.612648221343875;14.0;34.0;210.0;220.0;250.0;163.0;60.0;600.0;700.0;1400.0;1650.0;17.035897435897436;80.0;111.51612903225806;80.0;18.0;2.3;275;1.29;208.0;560.5744680851063;375.3404255319149;TCP - ET;cluster-1
12.0;0.5;4.0;178.0;2.5633187772925763;35.612648221343875;14.0;34.0;210.0;220.0;250.0;163.0;60.0;600.0;700.0;1799.0;1820.0;17.035897435897436;80.0;111.51612903225806;80.0;20.0;2.3;250;1.41;176.0;560.5744680851063;375.3404255319149;TCP - ET;cluster-1
72.0;0.4;4.0;60.0;2.5633187772925763;35.612648221343875;14.0;68.0;265.0;275.0;288.0;52.9;50.0;750.0;1000.0;1375.0;1775.0;17.035897435897436;140.0;145.0;15.0;18.0;1.15;155;2.8;21.5;560.5744680851063;375.3404255319149;TPX;cluster-1
72.0;0.4;4.0;60.0;2.5633187772925763;35.612648221343875;14.0;68.0;265.0;275.0;288.0;52.9;50.0;950.0;1150.0;1390.0;1775.0;17.035897435897436;140.0;145.0;15.0;18.0;1.15;130;2.26;19.11;560.5744680851063;375.3404255319149;TPX;cluster9
72.0;0.4;4.0;60.0;2.5633187772925763;35.612648221343875;12.5;68.0;265.0;275.0;288.0;52.9;50.0;1160.0;1300.0;1450.0;1775.0;17.035897435897436;140.0;145.0;15.0;18.0;1.15;130;2.4;23.0;560.5744680851063;375.3404255319149;TPX;cluster9
72.0;0.4;4.0;60.0;2.5633187772925763;35.612648221343875;12.5;68.0;275.0;285.0;288.0;52.9;50.0;1160.0;1300.0;1450.0;1775.0;17.035897435897436;140.0;145.0;15.0;18.0;1.15;130;1.7;17.0;560.5744680851063;375.3404255319149;TPX;cluster-1
72.0;0.4;4.0;60.0;2.5633187772925763;35.612648221343875;15.0;69.0;270.0;275.0;300.0;56.0;50.0;1150.0;1350.0;1600.0;2120.0;17.035897435897436;125.0;140.0;15.0;20.0;1.1;135;3.23;21.17;560.5744680851063;375.3404255319149;TPX;cluster8
72.0;0.4;4.0;60.0;2.5633187772925763;35.612648221343875;14.5;69.0;270.0;275.0;300.0;53.0;50.0;1150.0;1350.0;1600.0;2120.0;17.035897435897436;125.0;140.0;15.0;20.0;1.1;130;2.7;21.83;560.5744680851063;375.3404255319149;TPX;cluster9
72.0;0.4;4.0;60.0;2.5633187772925763;35.612648221343875;14.5;69.0;270.0;275.0;300.0;48.3;50.0;1150.0;1350.0;1600.0;2120.0;17.035897435897436;125.0;140.0;15.0;20.0;1.1;130;2.5;23.61;560.5744680851063;375.3404255319149;TPX;cluster9
72.0;0.4;4.0;60.0;2.5633187772925763;35.612648221343875;14.5;69.0;270.0;275.0;300.0;45.8;50.0;1150.0;1350.0;1600.0;2120.0;17.035897435897436;125.0;140.0;15.0;20.0;1.1;130;2.31;23.72;560.5744680851063;375.3404255319149;TPX;cluster9
58.37717121588089;0.2;3.0133333333333336;60.0;2.5633187772925763;35.612648221343875;12.0;75.0;245.0;250.0;265.0;151.0;50.0;1262.0;1906.0;2105.0;2500.0;17.035897435897436;75.0;111.51612903225806;30.0;20.0;1.3;125;3.58;59.1;560.5744680851063;375.3404255319149;PA H24;cluster7
72.0;0.35;4.0;60.0;2.5633187772925763;35.612648221343875;15.0;65.0;260.0;270.0;290.0;49.1;50.0;1325.0;1375.0;1600.0;2125.0;17.035897435897436;135.0;150.0;15.0;20.0;1.1;130;3.03;20.75;560.5744680851063;375.3404255319149;TPX DX350;cluster8
72.0;0.35;4.0;60.0;2.5633187772925763;35.612648221343875;15.0;65.0;260.0;270.0;295.0;49.1;50.0;1290.0;1375.0;1600.0;2125.0;17.035897435897436;135.0;150.0;15.0;20.0;1.1;130;2.75;21.67;560.5744680851063;375.3404255319149;TPX DX350;cluster9
72.0;0.3;2.0;60.0;2.5633187772925763;60.0;15.0;83.0;245.0;255.0;265.0;35.0;50.0;1950.0;1512.4958333333334;2132.270833333333;2050.0;17.035897435897436;85.53254437869822;111.51612903225806;15.0;18.0;1.2;220;1.35;173.0;560.5744680851063;375.3404255319149;rPET + PTT;cluster10
72.0;0.3;2.0;60.0;2.5633187772925763;60.0;15.0;83.0;245.0;255.0;265.0;68.5;50.0;2190.0;1512.4958333333334;2132.270833333333;2280.0;17.035897435897436;85.53254437869822;111.51612903225806;15.0;24.0;1.0;210;1.28;171.0;560.5744680851063;375.3404255319149;rPET + PTT;cluster10
48.0;0.4;4.0;90.0;2.5633187772925763;35.612648221343875;8.0;50.0;165.0;170.0;185.0;5.7;50.0;850.0;1512.4958333333334;2132.270833333333;1000.0;17.035897435897436;85.53254437869822;111.51612903225806;20.0;18.0;1.3;230;0.98;80.0;560.5744680851063;375.3404255319149;PHB 2450 mod;cluster-1
48.0;0.4;4.0;90.0;2.5633187772925763;35.612648221343875;8.0;56.0;165.0;170.0;185.0;0.0;50.0;850.0;1512.4958333333334;2132.270833333333;1000.0;17.035897435897436;85.53254437869822;111.51612903225806;20.0;18.0;1.3;225;0.74;85.0;560.5744680851063;375.3404255319149;PHB 2450 mod Blanco 2%;cluster-1
48.0;0.4;4.0;90.0;2.5633187772925763;35.612648221343875;8.0;48.0;165.0;170.0;185.0;0.0;50.0;850.0;1512.4958333333334;2132.270833333333;1000.0;17.035897435897436;85.53254437869822;111.51612903225806;20.0;18.0;1.3;225;0.75;74.0;560.5744680851063;375.3404255319149;PHB 2450 mod Azul 2%;cluster-1
72.0;0.4;2.0;90.0;2.0;2.0;18.0;80.0;260.0;275.0;290.0;55.0;40.0;2250.0;2400.0;2500.0;2595.0;22.0;85.53254437869822;111.51612903225806;15.0;20.0;1.0;210;1.55;145.0;850.0;500.0;PES + MNV;cluster11
72.0;0.4;2.0;90.0;2.0;2.0;21.0;75.0;255.0;265.0;285.0;49.0;40.0;2250.0;2400.0;2500.0;2595.0;22.0;85.53254437869822;111.51612903225806;15.0;20.0;1.0;250;1.66;157.0;850.0;500.0;PES + MNV;cluster-1
72.0;0.4;2.0;90.0;2.0;2.0;21.0;80.0;255.0;265.0;285.0;32.0;40.0;2250.0;2400.0;2500.0;2595.0;22.0;85.53254437869822;111.51612903225806;15.0;20.0;1.0;250;1.16;165.0;850.0;500.0;PES + MNV;cluster-1
72.0;0.4;4.0;90.0;2.5633187772925763;35.612648221343875;16.0;41.2;200.0;215.0;230.0;36.3;60.0;750.0;900.0;2100.0;2085.0;30.0;65.0;110.0;50.0;18.0;1.5;150;3.36;24.55;560.5744680851063;375.3404255319149;PP + FR;cluster8
72.0;0.4;4.0;90.0;2.5633187772925763;35.612648221343875;16.0;40.5;200.0;215.0;230.0;27.1;60.0;800.0;950.0;2150.0;2090.0;10.0;65.0;110.0;60.0;20.0;1.94;150;2.27;20.44;560.5744680851063;375.3404255319149;PP + FR;cluster9
72.0;0.4;4.0;90.0;2.5633187772925763;35.612648221343875;16.0;80.0;210.0;230.0;250.0;32.7;40.0;800.0;950.0;2150.0;2135.0;10.0;65.0;110.0;80.0;20.0;2.2;150;2.9;87.0;560.5744680851063;375.3404255319149;PP + FR;cluster13
72.0;0.3;2.0;60.0;2.5633187772925763;60.0;15.0;56.0;250.0;255.0;265.0;73.9;50.0;2190.0;1512.4958333333334;2132.270833333333;2275.0;16.0;85.53254437869822;111.51612903225806;30.0;22.0;1.3;205;1.53;149.1;560.5744680851063;375.3404255319149;rPET tejidos + rPET;cluster11
72.0;0.3;2.0;60.0;2.5633187772925763;60.0;15.0;56.0;250.0;255.0;265.0;73.9;50.0;2150.0;1512.4958333333334;2132.270833333333;2275.0;16.0;85.53254437869822;111.51612903225806;30.0;22.0;1.3;205;1.53;149.1;560.5744680851063;375.3404255319149;rPET tejidos + rPET;cluster11
72.0;0.3;2.0;60.0;2.5633187772925763;60.0;18.0;55.0;250.0;255.0;265.0;84.0;50.0;2890.0;1512.4958333333334;2132.270833333333;3000.0;16.0;85.53254437869822;111.51612903225806;30.0;24.0;1.3;187;1.76;111.0;560.5744680851063;375.3404255319149;rPET tejidos + rPET;cluster-1
48.0;0.4;2.0;105.0;2.5633187772925763;35.612648221343875;23.0;77.0;240.0;245.0;250.0;78.1;55.0;3683.0;1512.4958333333334;2132.270833333333;3860.0;17.035897435897436;85.53254437869822;111.51612903225806;40.0;24.0;1.25;150;4.11;64.5;560.5744680851063;375.3404255319149;PA;cluster-1
48.0;0.4;2.0;105.0;2.5633187772925763;35.612648221343875;23.0;64.0;240.0;245.0;250.0;70.0;55.0;3683.0;1512.4958333333334;2132.270833333333;3860.0;17.035897435897436;85.53254437869822;111.51612903225806;50.0;18.0;1.25;150;3.56;62.56;560.5744680851063;375.3404255319149;PA;cluster7
48.0;0.4;2.0;105.0;2.5633187772925763;35.612648221343875;23.0;60.0;235.0;240.0;245.0;87.0;55.0;3683.0;1512.4958333333334;2132.270833333333;3860.0;17.035897435897436;85.53254437869822;111.51612903225806;40.0;18.0;1.5;160;3.51;69.0;560.5744680851063;375.3404255319149;PA;cluster-1
12.0;0.5;4.0;178.0;2.5633187772925763;35.612648221343875;10.0;30.0;215.0;220.0;250.0;81.0;60.0;700.0;800.0;2050.0;2210.0;17.035897435897436;80.0;120.0;80.0;20.0;1.3;136;1.66;99.67;560.5744680851063;375.3404255319149;TPC - ET LG;cluster4
12.0;0.5;4.0;178.0;2.5633187772925763;35.612648221343875;12.0;35.0;215.0;220.0;250.0;95.0;70.0;1250.0;1500.0;2650.0;2710.0;4.0;85.0;115.0;80.0;20.0;1.3;130;1.56;104.0;560.5744680851063;375.3404255319149;TPC - ET LG;cluster4
12.0;0.5;4.0;178.0;2.5633187772925763;35.612648221343875;12.0;35.0;215.0;220.0;250.0;98.0;70.0;1300.0;1499.0;2801.0;3050.0;4.0;85.0;115.0;80.0;20.0;1.3;120;1.9;88.5;560.5744680851063;375.3404255319149;TPC - ET LG;cluster-1
12.0;0.5;4.0;178.0;2.5633187772925763;35.612648221343875;12.0;35.0;215.0;220.0;250.0;99.0;70.0;1700.0;1799.0;3000.0;3360.0;3.0;85.0;115.0;80.0;20.0;1.3;105;1.77;104.2;560.5744680851063;375.3404255319149;TPC - ET LG;cluster-1
36.0;0.4;4.0;178.0;2.5633187772925763;35.612648221343875;12.0;29.0;200.0;210.0;225.0;92.0;70.0;1900.0;2000.0;2070.0;2582.6390977443607;17.035897435897436;85.53254437869822;111.51612903225806;80.0;20.0;2.3;190;1.66;195.0;560.5744680851063;375.3404255319149;PEBAX MV 1074 SA;cluster-1
72.0;0.3;2.0;60.0;2.5633187772925763;60.0;18.0;56.0;250.0;255.0;265.0;107.0;50.0;2890.0;1512.4958333333334;2132.270833333333;2990.0;17.035897435897436;85.53254437869822;111.51612903225806;30.0;24.0;1.3;185;2.19;105.0;560.5744680851063;375.3404255319149;A + rPET;cluster1
72.0;0.3;2.0;60.0;2.5633187772925763;60.0;16.0;55.5;250.0;255.0;265.0;97.2;50.0;2890.0;1512.4958333333334;2132.270833333333;2990.0;17.035897435897436;85.53254437869822;111.51612903225806;30.0;24.0;1.3;165;2.09;107.0;560.5744680851063;375.3404255319149;A + rPET;cluster2
36.0;0.3;2.0;90.0;2.5633187772925763;35.612648221343875;16.0;68.0;260.0;265.0;274.0;135.0;60.0;2890.0;1512.4958333333334;2132.270833333333;2990.0;17.035897435897436;85.53254437869822;111.51612903225806;30.0;24.0;1.3;155;1.8;121.2;560.5744680851063;375.3404255319149;A + rPET;cluster4
36.0;0.3;2.0;90.0;2.5633187772925763;35.612648221343875;16.0;68.0;260.0;265.0;274.0;135.0;60.0;2890.0;1512.4958333333334;2132.270833333333;3000.0;17.035897435897436;85.53254437869822;111.51612903225806;30.0;24.0;1.3;155;1.8;122.0;560.5744680851063;375.3404255319149;A + rPET;cluster4
72.0;0.3;2.0;90.0;2.5633187772925763;35.612648221343875;14.0;44.0;250.0;255.0;260.0;99.2;50.0;2010.0;1512.4958333333334;2132.270833333333;2582.6390977443607;16.0;85.53254437869822;111.51612903225806;30.0;22.0;1.3;200;1.48;146.3;560.5744680851063;375.3404255319149;A + rPET 50/50;cluster11
72.0;0.3;2.0;90.0;2.5633187772925763;35.612648221343875;14.0;53.0;250.0;255.0;260.0;105.0;50.0;2308.0;1512.4958333333334;2132.270833333333;2582.6390977443607;16.0;85.53254437869822;111.51612903225806;30.0;24.0;1.3;175;1.63;131.8;560.5744680851063;375.3404255319149;A + rPET 50/50;cluster-1
72.0;0.35;4.0;60.0;2.5633187772925763;35.612648221343875;15.0;46.0;260.0;270.0;295.0;39.2;50.0;1290.0;1375.0;1600.0;2120.0;17.035897435897436;135.0;150.0;15.0;20.0;1.1;130;2.46;20.5;560.5744680851063;375.3404255319149;TPX DX350;cluster9
72.0;0.35;4.0;60.0;2.5633187772925763;35.612648221343875;15.0;46.0;260.0;270.0;295.0;39.2;50.0;1290.0;1375.0;1600.0;2120.0;17.035897435897436;135.0;150.0;15.0;20.0;1.1;130;2.2;22.0;560.5744680851063;375.3404255319149;TPX DX350 0.5% Blanco;cluster9
72.0;0.35;4.0;60.0;2.5633187772925763;35.612648221343875;15.0;41.0;260.0;270.0;295.0;29.0;50.0;1450.0;1600.0;1784.0;2120.0;17.035897435897436;135.0;150.0;15.0;20.0;1.1;130;2.2;21.0;560.5744680851063;375.3404255319149;TPX DX350 0.66% Negro;cluster9
72.0;0.35;4.0;178.0;2.5633187772925763;35.612648221343875;21.0;41.0;250.0;265.0;265.0;64.4;65.0;850.0;1030.0;2550.0;2940.0;17.035897435897436;70.0;100.0;45.0;20.0;1.3;205;2.76;23.94;560.5744680851063;375.3404255319149;ADUANITE S3001;cluster6
72.0;0.35;4.0;178.0;2.5633187772925763;35.612648221343875;21.0;40.5;240.0;250.0;265.0;79.5;65.0;850.0;1030.0;2575.0;2945.0;17.035897435897436;70.0;100.0;45.0;18.0;1.3;205;3.02;26.17;560.5744680851063;375.3404255319149;ADUANITE S3001;cluster6
72.0;0.35;4.0;178.0;2.5633187772925763;35.612648221343875;21.0;39.0;240.0;250.0;265.0;91.6;65.0;900.0;1100.0;2700.0;2945.0;17.035897435897436;75.0;100.0;45.0;18.0;1.3;205;3.02;27.8;560.5744680851063;375.3404255319149;ADUANITE S3001;cluster6
72.0;0.35;4.0;178.0;2.5633187772925763;35.612648221343875;21.0;43.0;255.0;260.0;270.0;76.5;65.0;900.0;1100.0;2700.0;2945.0;17.035897435897436;75.0;100.0;45.0;18.0;1.3;200;2.74;32.2;560.5744680851063;375.3404255319149;ADUANITE S3001;cluster6
72.0;0.35;4.0;178.0;2.5633187772925763;35.612648221343875;21.0;44.0;255.0;260.0;270.0;82.7;65.0;900.0;1100.0;2700.0;2940.0;17.035897435897436;70.0;100.0;45.0;18.0;1.3;195;3.1;35.22;560.5744680851063;375.3404255319149;ADUANITE S3001;cluster6
48.0;0.4;4.0;178.0;2.5633187772925763;35.612648221343875;16.0;24.0;250.0;260.0;280.0;120.0;75.0;1981.0;1100.0;1499.0;2055.0;20.0;85.53254437869822;111.51612903225806;15.0;22.0;1.5065989847715735;200;1.05;20.56;560.5744680851063;375.3404255319149;ZK6HF;cluster5
48.0;0.4;4.0;178.0;2.5633187772925763;35.612648221343875;15.0;24.0;250.0;260.0;280.0;103.0;75.0;2494.0;1100.0;1499.0;2585.0;20.0;85.53254437869822;111.51612903225806;15.0;22.0;1.5065989847715735;150;1.13;17.5;560.5744680851063;375.3404255319149;ZK6HF;cluster5
48.0;0.4;4.0;178.0;2.5633187772925763;35.612648221343875;15.0;24.0;250.0;270.0;290.0;88.0;75.0;1448.0;1600.0;1751.0;2025.0;20.0;90.0;120.0;25.0;20.0;1.5065989847715735;180;0.95;12.0;560.5744680851063;375.3404255319149;ZK6HF;cluster5
