Repository: djoroya/DIMAT_DATA_CLEAN_AITEX

File: src/data/AITEX_02.csv (part 1 of 2)
Material,Nº holes / Nº filaments,Diameter (mm),L/D,Filter (um),Sand quantity (cm),Support,Vpump (rpm),Vext (rpm),TE1 (°C),TE2 (°C),TE3 (°C),TE4 (°C),TD(°C),PD(bar),PE(bar),VTO (m/min),VG1(m/min),VG2(m/min),VG3(m/min),VG4(m/min),Vwinder (m/min),Winder tension (N),Tg1(°C),Tg2(°C),Tg3(°C),Quench (%),Spin. F (rmp),Height (m),Count (dtex),Tenacity (g/den),Elongation (%),Sand size min (um),Sand size max (um)
COPET GP001-EASTMAN,36.0,0.4,4.0,60.0,0.0,4.0,10.0,23.9,280.0,285.0,285.0,290.0,295.0,95.2,69.1,968.0,1005.0,1701.0,1751,1780,1845.0,,85.0,110.0,110.0,20.0,24.0,1.4,155,0.54,44.94,0.0,0.0
COPET GP001-EASTMAN,48.0,0.4,4.0,60.0,2.0,2.0,10.7,30.2,280.0,280.0,280.0,285.0,285.0,79.1,75.0,949.0,999.0,1751.0,1810,1834,1895.0,14.0,85.0,100.0,80.0,30.0,24.0,1.5,170,1.64,64.69,850.0,500.0
COPET GP001-EASTMAN,48.0,0.4,4.0,60.0,2.0,2.0,10.7,30.7,280.0,280.0,280.0,285.0,285.0,79.1,75.0,949.0,999.0,1909.0,1961,1991,2060.0,14.0,85.0,100.0,90.0,30.0,24.0,1.5,160,1.67,73.79,850.0,500.0
COPET GP001-EASTMAN,48.0,0.4,4.0,60.0,2.0,2.0,10.7,30.7,280.0,280.0,280.0,285.0,285.0,79.1,75.0,949.0,999.0,1989.0,2132,2167,2230.0,14.0,85.0,100.0,90.0,30.0,24.0,1.5,140,1.99,44.83,850.0,500.0
PLA 6100D NATUREWORKS,36.0,0.3,2.0,60.0,0.0,,15.0,50.0,225.0,215.0,220.0,230.0,235.0,8.0,75.0,2600.0,2700.0,2820.0,2975,2960,3055.0,21.0,59.29756790957383,87.26664903662662,96.44108203974949,20.0,20.0,1.3,135,2.08,55.33,0.0,0.0
PLA 6100D NATUREWORKS,36.0,0.3,2.0,60.0,0.0,,15.0,43.0,225.0,215.0,220.0,230.0,235.0,35.0,75.0,2600.0,2700.0,2820.0,2975,2960,3050.0,21.0,55.74126243508105,80.45882357691039,94.96350970042154,20.0,20.0,1.3,135,2.3,50.3,0.0,0.0
PET + 3% Antivirico SUKANO,72.0,0.3,2.0,34.0,3.0,2.0,20.0,64.0,275.0,280.0,285.0,285.0,290.0,91.1,75.0,2695.0,2765.0,2765.0,2695,2695,2780.0,18.0,109.16217781864651,133.22916511784595,134.40569529592563,24.0,20.0,1.5,218,2.28,92.61,500.0,355.0
PET + 3% Antivirico SUKANO,72.0,0.3,2.0,34.0,3.0,2.0,18.0,58.4,275.0,280.0,285.0,285.0,290.0,87.8,75.0,2695.0,2765.0,2765.0,2695,2695,2780.0,16.0,108.37993396807293,130.38979998045426,134.20222019439342,24.0,20.0,1.5,200,2.37,97.11,500.0,355.0
PET + 3% Antivirico SUKANO,72.0,0.3,2.0,60.0,3.0,2.0,20.0,58.94,270.0,280.0,284.0,285.0,285.0,91.3,76.8,2695.0,2765.0,2765.0,2695,2695,2790.0,16.0,100.44288407913953,116.2833890205872,129.3189647233566,20.0,24.0,1.4,215,2.37,101.72,500.0,355.0
PET + 3% Antivirico SUKANO,72.0,0.3,2.0,60.0,3.0,2.0,16.0,56.0,270.0,280.0,284.0,285.0,285.0,87.8,72.0,2695.0,2765.0,2765.0,2695,2695,2790.0,16.0,103.82599064114484,121.43962890307361,129.9239234432135,20.0,24.0,1.4,170,2.47,96.89,500.0,355.0
PET + 3% Antivirico SUKANO,72.0,0.3,2.0,60.0,3.0,2.0,16.0,80.0,250.0,260.0,265.0,270.0,270.0,25.0,60.0,2695.0,2765.0,2765.0,2695,2695,2790.0,16.0,98.80944699057387,127.42612472077059,123.30019719474234,20.0,24.0,1.4,170,2.06,123.89,500.0,355.0
PET + 1% Bactiblock 101 R4.47,72.0,0.3,2.0,178.0,2.0,2.0,20.0,65.0,280.0,285.0,285.0,290.0,290.0,81.3,75.0,2499.0,2599.0,2649.0,2651,2651,2740.0,,103.42211609348556,123.54975280798736,132.7956148404551,30.0,24.0,1.35,220,1.7,120.0,500.0,355.0
PET + 1% Bactiblock 101 R4.47,72.0,0.3,2.0,178.0,2.0,2.0,20.0,80.1,270.0,276.0,278.0,280.0,280.0,40.9,51.2,2201.0,2361.0,2379.0,2289,2299,2370.0,,89.93865907648369,103.77908335892837,115.65496616512722,30.0,26.0,1.35,250,1.38,204.0,500.0,355.0
PP HS61R,12.0,0.5,4.0,,0.0,2.0,20.0,44.0,195.0,195.0,200.0,200.0,200.0,0.0,75.0,1252.0,1549.0,1900.0,1991,1971,2000.0,25.0,,,,60.0,22.0,2.25,210,2.33,226.67,0.0,0.0
PP HS61R,12.0,0.5,4.0,,0.0,2.0,27.0,44.0,195.0,195.0,200.0,200.0,200.0,0.0,75.0,1252.0,1549.0,1900.0,1991,1971,2000.0,25.0,,,,60.0,22.0,2.25,290,1.68,223.5,0.0,0.0
PP HS61R,12.0,0.5,4.0,,0.0,2.0,27.0,44.0,195.0,195.0,200.0,200.0,200.0,0.0,75.0,1252.0,1951.0,2450.0,2651,2558,2595.0,25.0,,,,60.0,22.0,2.25,220,2.22,96.17,0.0,0.0
PP HS61R,12.0,0.5,4.0,,0.0,2.0,30.0,44.0,195.0,195.0,200.0,200.0,200.0,0.0,75.0,1252.0,1951.0,2450.0,2651,2558,2595.0,25.0,,,,60.0,22.0,2.25,240,1.83,62.83,0.0,0.0
PP HS61R,12.0,0.5,4.0,,0.0,2.0,33.0,44.0,195.0,195.0,200.0,200.0,200.0,3.6,75.0,1252.0,1951.0,2450.0,2651,2558,2595.0,25.0,,,,60.0,22.0,2.25,270,2.4,89.58,0.0,0.0
PP HS61R,12.0,0.5,4.0,,0.0,2.0,33.0,58.5,195.0,195.0,200.0,200.0,200.0,3.1,75.0,1252.0,2099.0,2349.0,2651,2558,2595.0,25.0,,,,80.0,24.0,2.25,270,2.02,98.25,0.0,0.0
PP HS61R,12.0,0.5,4.0,178.0,2.0,2.0,33.0,60.0,205.0,205.0,210.0,215.0,215.0,53.0,75.0,1252.0,2099.0,2349.0,2661,2558,2595.0,,70.86900035412928,71.22776230093413,93.2480127454196,90.0,24.0,2.25,270,1.54,90.33,800.0,500.0
PP HS61R,12.0,0.5,4.0,178.0,2.0,2.0,33.0,60.0,190.0,200.0,210.0,210.0,210.0,34.0,75.0,1399.0,2489.0,2501.0,2661,2558,2595.0,,72.0666609785853,68.4613660827399,95.57381096958765,100.0,22.0,2.25,240,1.41,108.6,800.0,500.0
PP 561R,72.0,0.35,4.0,178.0,0.0,,35.0,63.0,190.0,200.0,210.0,210.0,210.0,16.0,75.0,1800.0,2489.0,2501.0,2661,2558,2595.0,,63.101528869186055,65.97496173964308,87.23688029159482,60.0,22.0,1.5,290,2.36,166.5,0.0,0.0
PP 561R,72.0,0.35,4.0,178.0,0.0,,50.0,83.0,190.0,200.0,210.0,210.0,210.0,3.0,75.0,1599.0,2501.0,2551.0,2700,2602,2640.0,,49.4459560664228,59.69814862817806,79.33866127032415,80.0,22.0,2.25,410,2.74,165.27,0.0,0.0
PP H561R,36.0,0.35,4.0,178.0,0.0,,25.0,50.0,190.0,200.0,210.0,210.0,210.0,0.0,75.0,1852.0,2099.0,2349.0,2680,2548,2580.0,,69.36497555597401,70.03458144962283,101.61771689058298,70.0,22.0,2.25,210,3.18,126.33,0.0,0.0
PP H561R,36.0,0.35,4.0,178.0,0.0,,29.0,58.0,190.0,200.0,210.0,210.0,210.0,0.0,75.0,1852.0,2099.0,2349.0,2680,2548,2580.0,,66.76770981935266,69.51130196119358,96.69037651664026,70.0,22.0,2.25,240,3.05,122.75,0.0,0.0
PP H561R,12.0,0.5,4.0,60.0,0.0,2.0,29.0,62.0,205.0,220.0,225.0,230.0,235.0,18.9,70.0,1252.0,2099.0,2349.0,2661,2558,2590.0,16.0,74.60452540556294,74.63952138618549,98.50815378311707,95.0,24.0,2.25,245,1.91,96.81,800.0,300.0
PP H561R,12.0,0.5,4.0,60.0,0.0,2.0,29.0,65.0,210.0,220.0,225.0,225.0,220.0,18.0,70.0,1252.0,2099.0,2349.0,2661,2558,2590.0,20.0,72.0092837473933,70.49958058888427,97.0387632924836,95.0,24.0,2.25,225,2.04,102.67,800.0,300.0
PP H561R,12.0,0.5,4.0,60.0,0.0,2.0,30.0,65.0,210.0,220.0,225.0,225.0,220.0,17.4,70.0,1252.0,2099.0,2349.0,2661,2558,2590.0,20.0,71.00852588967119,68.68801877794377,96.63988961806254,95.0,24.0,2.25,230,1.84,86.44,800.0,300.0
PP H561R,12.0,0.5,4.0,60.0,0.0,2.0,31.0,66.0,210.0,220.0,225.0,225.0,220.0,27.5,70.0,1252.0,2099.0,2349.0,2661,2558,2590.0,24.0,72.085152054105,70.42498361586604,94.35817622657359,95.0,24.0,2.25,240,1.99,117.28,800.0,300.0
rPET + CO2 Pure,72.0,0.3,2.0,60.0,0.0,,18.6,59.0,275.0,280.0,285.0,285.0,285.0,25.6,70.0,1500.0,1650.0,2550.0,2563,2617,2700.0,20.0,90.0,105.0,125.0,30.0,22.0,1.35,205,2.9,62.93,0.0,0.0
rPET + CO2 Pure,72.0,0.3,2.0,60.0,0.0,,20.0,60.0,275.0,280.0,285.0,285.0,285.0,29.0,70.0,1500.0,1650.0,2550.0,2563,2617,2700.0,20.0,90.0,105.0,125.0,30.0,22.0,1.35,220,2.9,62.93,0.0,0.0
rPET + CO2 Pure,72.0,0.3,2.0,60.0,0.0,,22.0,60.0,275.0,280.0,285.0,285.0,285.0,37.9,70.0,1500.0,1650.0,2700.0,2700,2725,2810.0,20.0,90.0,105.0,125.0,30.0,22.0,1.35,233,2.6,46.0,0.0,0.0
PA B33L,36.0,0.4,4.0,34.0,0.0,,23.0,38.0,255.0,265.0,275.0,275.0,280.0,105.0,75.0,2925.0,3000.0,3000.0,2990,2925,3020.0,10.0,106.82261445327944,120.93433866130664,128.23235536732844,70.0,25.0,1.4,200,2.88,80.56,0.0,0.0
PA B33L,36.0,0.4,4.0,34.0,0.0,,23.0,38.0,255.0,265.0,275.0,275.0,280.0,110.0,75.0,2802.0,2896.0,2905.0,2832,2832,2910.0,12.0,102.87448879746286,118.90908731349283,123.64341201072509,70.0,25.0,1.4,200,2.97,89.22,0.0,0.0
PA B33L,36.0,0.4,4.0,34.0,0.0,,19.0,33.0,255.0,265.0,275.0,275.0,280.0,98.0,75.0,2431.0,2516.0,2525.0,2465,2460,2530.0,12.0,100.59728705328378,118.38039410635623,120.61412783952346,70.0,23.0,1.4,180,2.88,89.89,0.0,0.0
PA6 PENTABATC,36.0,0.4,4.0,60.0,0.0,,24.0,70.0,250.0,260.0,260.0,260.0,260.0,13.5,86.5,2800.0,2960.0,3000.0,3050,3060,3160.0,11.0,111.8872127613088,131.04468054098592,129.7727364100742,35.0,25.0,1.4,190,3.97,83.11,0.0,0.0
PA6 PENTABATC,36.0,0.4,4.0,60.0,0.0,,30.0,73.7,250.0,260.0,260.0,260.0,260.0,26.5,85.0,2800.0,2960.0,3000.0,3050,3060,3170.0,30.0,104.44278195060882,126.33217991913955,126.74442539935832,35.0,25.0,1.4,230,3.67,81.67,0.0,0.0
PA6 PENTABATC,36.0,0.4,4.0,60.0,0.0,,30.0,73.8,250.0,260.0,260.0,260.0,260.0,26.1,87.8,2800.0,2960.0,3000.0,3220,3235,3345.0,30.0,95.55157465082262,127.07528206459187,120.9650449346517,50.0,30.0,1.4,230,3.67,73.06,0.0,0.0
PA6 H24,36.0,0.4,4.0,60.0,0.0,,30.0,63.9,235.0,240.0,245.0,260.0,260.0,32.5,85.0,2700.0,2959.0,2994.0,3218,3233,3315.0,27.0,86.64354509537277,114.98718528108174,116.45852375189945,50.0,30.0,1.4,230,3.47,67.44,0.0,0.0
PA6 B27,36.0,0.4,4.0,60.0,0.0,,30.0,58.0,260.0,270.0,275.0,275.0,270.0,82.0,85.0,2700.0,2959.0,2994.0,3218,3233,3315.0,27.0,97.70694602470401,123.19464316985281,122.55817455800128,50.0,30.0,1.4,230,3.3,62.33,0.0,0.0
PA6 B27,36.0,0.4,4.0,60.0,0.0,,25.0,61.48,265.0,275.0,280.0,275.0,270.0,87.7,86.9,2700.0,2959.0,2994.0,3218,3233,3315.0,27.0,104.92573892716219,131.34004266411947,125.80521791754022,50.0,30.0,1.4,200,3.64,74.4,0.0,0.0
PA6 B27,36.0,0.4,4.0,60.0,0.0,,25.0,64.0,275.0,285.0,290.0,275.0,270.0,83.0,86.9,2700.0,2959.0,2994.0,3218,3233,3315.0,27.0,109.61783558026949,135.9720876098867,127.5207766673199,50.0,30.0,1.4,200,3.39,71.3,0.0,0.0
PET + Avanza O 0.3.%,72.0,0.3,2.0,60.0,0.0,,24.0,69.6,275.0,285.0,285.0,285.0,285.0,9.5,70.0,2560.0,2660.0,2665.0,2600,2600,2670.0,20.0,90.88364728567647,116.7911008525673,126.21781597275594,20.0,24.0,1.35,257,1.9,94.5,0.0,0.0
rPET + CO2 Pure 3%,72.0,0.3,0.6666666666666666,178.0,0.0,2.0,22.0,84.0,275.0,280.0,285.0,280.0,280.0,0.3,70.0,1500.0,1650.0,2700.0,2700,2724,2810.0,18.0,90.0,105.0,125.0,30.0,22.0,1.35,235,1.2,46.22,100.0,80.0
rPET + CO2 Pure 3%,72.0,0.3,0.6666666666666666,178.0,0.0,2.0,22.0,78.25,270.0,270.0,275.0,275.0,280.0,0.0,72.6,1500.0,1650.0,2300.0,2500,2700,2795.0,18.0,90.0,105.0,125.0,30.0,22.0,1.35,240,1.14,61.9,100.0,80.0
rPET + CO2 Pure 2.5%,72.0,0.3,2.0,178.0,2.0,2.0,22.0,68.0,260.0,265.0,270.0,270.0,272.0,17.0,60.0,1500.0,1650.0,2150.0,2548,2714,2795.0,21.0,90.0,110.0,125.0,30.0,24.0,1.35,240,1.32,44.33,500.0,355.0
rPET + CO2 Pure 2.5%,72.0,0.3,2.0,178.0,2.0,2.0,22.0,68.0,260.0,265.0,270.0,270.0,275.0,2.0,60.0,1500.0,1650.0,2150.0,2548,2715,2795.0,20.0,90.0,110.0,125.0,30.0,26.0,1.3,240,1.51,55.72,850.0,500.0
PES + 1% BB101 R4.47,72.0,0.4,2.0,178.0,2.0,2.0,20.0,79.0,260.0,270.0,275.0,275.0,275.0,3.0,60.0,2240.0,2361.0,2355.0,2289,2299,2370.0,,90.79681598847186,106.81945799798129,112.79217907949443,30.0,24.0,1.3,260,1.52,165.0,500.0,355.0
PA B33L,36.0,0.3,2.0,60.0,2.0,2.0,6.0,50.0,285.0,295.0,300.0,295.0,285.0,88.0,51.0,582.0,809.0,1505.0,2196,2191,2240.0,,75.0,102.0,140.0,40.0,10.0,1.3,160,4.38,43.83,800.0,500.0
PP H561R,36.0,0.35,4.0,60.0,0.0,,29.0,64.0,220.0,230.0,235.0,235.0,230.0,54.0,75.0,1252.0,2099.0,2349.0,2680,2548,2580.0,,74.0195291108402,78.10814096913757,98.85747469858946,60.0,22.0,2.25,240,3.23,141.33,0.0,0.0
PP H561R,36.0,0.35,4.0,60.0,0.0,,29.5,64.0,220.0,220.0,225.0,225.0,220.0,60.0,75.0,1898.0,2001.0,2450.0,2602,2548,2610.0,,62.76031886067099,70.31164173542018,87.01969464050825,60.0,22.0,2.25,240,1.04,135.54,0.0,0.0
PLA LUMINY L130,36.0,0.3,2.0,60.0,3.0,2.0,15.0,42.0,225.0,215.0,220.0,230.0,235.0,13.3,75.0,2600.0,2700.0,2820.0,2980,2930,3050.0,16.0,61.573620621210736,84.27551608245794,98.66401229426725,20.0,20.0,1.3,135,2.22,47.4,500.0,355.0
PLA LUMINY L130,36.0,0.3,2.0,60.0,3.0,2.0,20.0,44.0,225.0,215.0,220.0,230.0,235.0,31.0,75.0,2600.0,2700.0,2820.0,2980,2930,3050.0,16.0,61.78714727927662,85.71455319046873,99.12320491937496,20.0,20.0,1.3,180,2.25,51.87,500.0,355.0
PLA LUMINY L130,72.0,0.3,2.0,60.0,1.0,2.0,18.0,40.0,225.0,215.0,220.0,230.0,240.0,63.0,75.0,2620.0,2750.0,2820.0,2950,2930,3010.0,22.0,57.50869708677539,84.8093123202755,92.00445204479254,15.0,20.0,1.3,180,2.09,43.7,250.0,180.0
PLA LUMINY L130,72.0,0.3,2.0,60.0,1.0,2.0,22.0,45.0,225.0,215.0,220.0,230.0,240.0,87.0,75.0,2620.0,2750.0,2820.0,2950,2930,3010.0,22.0,58.740398369205465,86.94500205009497,92.66516094008853,15.0,20.0,1.3,210,2.18,49.8,250.0,180.0
PLA LUMINY L130,72.0,0.3,2.0,60.0,1.0,2.0,24.0,48.0,225.0,215.0,220.0,230.0,245.0,125.0,75.0,2620.0,2750.0,2820.0,2950,2930,3010.0,22.0,59.72996500519301,88.05057635638948,94.22863730508041,15.0,20.0,1.3,230,2.22,50.43,250.0,180.0
PLA LUMINY L130,72.0,0.3,2.0,60.0,3.0,2.0,27.0,49.0,225.0,215.0,220.0,230.0,235.0,27.0,75.0,2620.0,2750.0,2820.0,2950,2930,3010.0,24.0,56.70425600074375,89.68480540844287,93.94269006472356,70.0,20.0,1.3,250,2.18,53.63,500.0,355.0
PLA L130,24.0,0.3,2.0,60.0,3.0,2.0,10.0,46.8,225.0,230.0,230.0,235.0,240.0,58.0,75.0,1526.0,1600.0,2685.0,2802,2861,2955.0,,70.0,90.0,110.0,20.0,20.0,1.3,100,2.84,27.04,500.0,350.0
PLA L130,24.0,0.3,2.0,60.0,3.0,2.0,8.0,49.4,225.0,230.0,230.0,235.0,240.0,49.6,75.0,1624.0,1701.0,2685.0,2802,2861,2955.0,,70.0,90.0,110.0,20.0,18.0,1.3,79,2.92,27.5,500.0,350.0
PLA L130,24.0,0.3,2.0,60.0,3.0,2.0,5.0,45.6,225.0,230.0,230.0,235.0,240.0,34.8,75.0,1825.0,1900.0,2685.0,2802,2861,2955.0,,70.0,90.0,110.0,20.0,18.0,1.3,48,2.87,24.0,500.0,350.0
SPH16,72.0,0.25,2.0,60.0,2.0,2.0,13.0,65.0,250.0,250.0,255.0,255.0,260.0,61.0,80.0,2610.0,2750.0,2740.0,2750,2695,2780.0,21.0,89.97066677247012,107.84865145829676,115.20457214369512,40.0,22.0,1.65,135,2.72,71.78,500.0,355.0
SPH16,72.0,0.25,2.0,60.0,2.0,2.0,13.0,25.6,255.0,260.0,260.0,265.0,265.0,49.7,80.0,2050.0,2125.0,2150.0,2090,2080,2780.0,15.0,61.72200165959826,104.92484016543473,99.73142975413325,30.0,22.0,1.5,165,0.86,97.68,500.0,355.0
PP HS61R,48.0,0.2,,60.0,0.0,,28.0,62.0,215.0,225.0,235.0,240.0,350.0,0.0,80.0,1149.0,1225.0,1799.0,2494,2348,2430.0,,60.0,80.0,90.0,80.0,25.0,2.4,240,3.49,82.33,0.0,0.0
PP HS61R,48.0,0.2,,60.0,0.0,,35.0,70.0,215.0,225.0,235.0,240.0,350.0,0.0,80.0,1149.0,1225.0,1799.0,2494,2348,2440.0,,60.0,80.0,90.0,80.0,25.0,2.4,300,3.27,86.67,0.0,0.0
PP HS61R,48.0,0.2,,60.0,0.0,,28.0,73.0,215.0,225.0,235.0,240.0,350.0,0.0,80.0,1149.0,1225.0,1799.0,2494,2348,2440.0,,60.0,80.0,90.0,80.0,25.0,2.4,240,3.58,90.49,0.0,0.0
PET + 15% SPH16,72.0,0.35,4.0,60.0,2.0,2.0,15.0,40.0,275.0,280.0,280.0,285.0,290.0,68.5,70.0,,2690.0,2725.0,2690,2680,2765.0,19.0,,,,25.0,22.0,1.3,165,2.11,121.85,500.0,355.0
PET + 15% SPH16,72.0,0.35,4.0,60.0,2.0,2.0,12.5,42.0,275.0,280.0,280.0,285.0,290.0,56.0,70.0,,2690.0,2725.0,2690,2680,2765.0,19.0,,,,25.0,22.0,1.3,130,2.22,116.94,500.0,355.0
PET + 15% SPH16,72.0,0.35,4.0,60.0,2.0,2.0,14.5,54.0,275.0,280.0,280.0,285.0,290.0,49.0,70.0,,1200.0,1300.0,2400,2650,2680.0,20.0,80.0,90.0,120.0,25.0,22.0,1.3,155,2.61,68.87,500.0,355.0
PET + 15% SPH16,72.0,0.35,4.0,60.0,2.0,2.0,14.5,54.0,275.0,280.0,280.0,285.0,290.0,49.0,70.0,800.0,850.0,2400.0,2675,2675,2760.0,20.0,80.0,90.0,120.0,25.0,22.0,1.3,155,3.21,36.94,500.0,355.0
PBT + 15% SPH16W,72.0,0.35,4.0,60.0,2.0,2.0,13.0,59.0,245.0,250.0,255.0,260.0,265.0,34.0,70.0,2651.0,2751.0,2751.0,2695,2695,2780.0,,111.0695171351751,124.97574516420669,128.00165055336413,25.0,22.0,1.3,135,1.8,72.28,500.0,355.0
PBT + 15% SPH16W,72.0,0.35,4.0,60.0,2.0,2.0,14.0,50.0,245.0,250.0,255.0,260.0,265.0,41.0,70.0,1100.0,1249.0,2700.0,2700,2641,2720.0,,75.0,85.0,115.0,25.0,22.0,1.3,158,3.0,22.72,500.0,355.0
PBT + 3% Octil,72.0,0.35,4.0,60.0,2.0,2.0,13.0,30.0,260.0,270.0,275.0,275.0,275.0,38.4,70.0,2680.0,2750.0,2750.0,2685,2690,2780.0,12.0,104.1491128871375,128.30309687808145,124.56720679556862,10.0,22.0,1.2,137,0.75,93.5,500.0,355.0
PBT + 3% Octil,72.0,0.35,4.0,60.0,2.0,2.0,13.0,32.0,260.0,270.0,275.0,275.0,275.0,38.4,70.0,2450.0,2525.0,2550.0,2490,2499,2580.0,12.0,100.75224404552031,125.01148439488452,120.56313982358738,10.0,20.0,1.2,142,0.8,90.5,500.0,355.0
PBT + 15% MB,72.0,0.35,4.0,60.0,4.0,2.0,14.0,28.0,265.0,270.0,275.0,275.0,275.0,48.8,70.0,800.0,950.0,2350.0,2400,2320,2390.0,10.0,65.0,80.0,115.0,20.0,20.0,1.3,164,1.98,18.72,850.0,500.0
PBT + 15% MB,72.0,0.35,4.0,60.0,4.0,2.0,13.8,29.0,265.0,270.0,275.0,275.0,275.0,46.8,70.0,900.0,1050.0,2450.0,2460,2406,2490.0,16.0,65.0,80.0,115.0,20.0,20.0,1.3,159,1.86,26.4,850.0,500.0
PBT + 15% MB,72.0,0.35,4.0,60.0,4.0,2.0,11.5,74.6,250.0,255.0,260.0,260.0,265.0,47.8,70.0,2950.0,3000.0,3000.0,2955,2950,3046.0,10.0,129.3055682966015,139.71187015178654,144.8227484841118,20.0,20.0,1.3,115,2.18,68.44,850.0,500.0
PBT + 15% MB,72.0,0.35,4.0,60.0,4.0,2.0,11.0,84.0,250.0,260.0,270.0,270.0,275.0,59.0,70.0,2850.0,2900.0,2926.0,2860,2860,2955.0,12.0,145.94956558479836,159.45129498703636,151.76683763472448,20.0,20.0,1.3,107,2.01,27.33,850.0,500.0
TPX,72.0,0.4,4.0,60.0,0.0,,18.0,70.0,265.0,270.0,275.0,280.0,290.0,47.0,50.0,2152.0,2251.0,2284.0,2230,2211,2285.0,,120.40542002730132,150.30337830919535,134.16451625308923,40.0,20.0,1.1,158,1.3,22.5,0.0,0.0
TPX,72.0,0.4,4.0,60.0,0.0,,11.0,77.0,270.0,280.0,285.0,290.0,295.0,25.0,50.0,1052.0,1091.0,1085.0,1061,1066,1125.0,,129.667957950583,143.8753264633945,146.13873193133153,40.0,18.0,1.1,200,1.33,49.11,0.0,0.0
TPX,72.0,0.4,4.0,60.0,0.0,,7.0,66.0,270.0,280.0,285.0,290.0,295.0,16.0,50.0,636.0,675.0,675.0,660,675,695.0,,112.10594620611968,135.48177939787348,138.23893498506567,40.0,16.0,1.1,235,1.27,65.39,0.0,0.0
TPX,72.0,0.4,4.0,60.0,0.0,,14.0,75.0,270.0,280.0,285.0,290.0,295.0,29.0,50.0,783.0,900.0,1499.0,2201,2171,2245.0,,120.0,160.0,145.0,40.0,16.0,1.1,130,4.26,26.28,0.0,0.0
TPX,72.0,0.4,4.0,60.0,0.0,,16.0,71.0,265.0,275.0,280.0,285.0,295.0,32.0,50.0,783.0,900.0,1499.0,2201,2171,2245.0,,120.0,160.0,145.0,40.0,16.0,1.1,150,3.92,25.28,0.0,0.0
PET + 3% Zeol Ag,72.0,0.3,2.0,178.0,2.0,178.0,25.0,87.0,255.0,260.0,265.0,270.0,270.0,103.0,50.0,1800.0,1990.0,2000.0,2000,1980,2020.0,14.0,76.17255631228134,79.96795190034658,97.97193837032104,20.0,24.0,1.0,370,0.8,215.44,500.0,355.0
LOWMELT 53001,72.0,0.3,2.0,178.0,3.0,178.0,20.0,52.8,240.0,260.0,265.0,270.0,275.0,102.8,65.0,800.0,900.0,2600.0,2950,2930,3055.0,21.0,70.0,85.0,115.0,30.0,22.0,1.3,185,2.61,34.94,500.0,355.0
PA H24,48.0,0.4,4.0,60.0,0.0,,12.0,80.0,255.0,260.0,265.0,256.0,275.0,90.0,55.0,1800.0,1751.0,2001.0,2440,2406,2500.0,,122.54541268727434,141.13568269580006,131.90776037127685,45.0,12.0,1.3,130,3.52,76.06,0.0,0.0
PA H24,48.0,0.4,4.0,60.0,0.0,,12.0,72.0,250.0,255.0,265.0,256.0,275.0,90.0,55.0,1687.0,1751.0,2251.0,2440,2406,2500.0,,117.09104232150594,135.66782158560903,128.5726341097564,45.0,14.0,1.3,125,3.41,81.72,0.0,0.0
TPX DX350,72.0,0.4,4.0,60.0,0.0,,14.0,68.0,265.0,275.0,280.0,285.0,285.0,42.0,50.0,1100.0,1249.0,1751.0,2201,2176,2245.0,,130.0,160.0,140.0,20.0,18.0,1.1,125,3.7,23.5,0.0,0.0
ADUANITE S3001,72.0,0.3,2.0,178.0,0.0,,21.0,47.0,250.0,260.0,265.0,270.0,270.0,93.0,65.0,800.0,980.0,2700.0,2950,2940,3050.0,,70.0,85.0,115.0,45.0,20.0,1.3,195,2.75,27.94,0.0,0.0
ADUANITE S3001,72.0,0.3,2.0,178.0,0.0,,21.0,47.0,250.0,260.0,265.0,270.0,270.0,100.0,65.0,800.0,980.0,2700.0,2950,2940,3050.0,,70.0,85.0,100.0,45.0,20.0,1.3,195,2.94,31.17,0.0,0.0
TPX DX350,72.0,0.4,4.0,60.0,0.0,,14.0,56.64,260.0,265.0,270.0,275.0,290.0,48.4,60.3,1100.0,1249.0,1751.0,2201,2176,2245.0,18.0,130.0,160.0,150.0,15.0,18.0,1.05,130,3.5,21.22,0.0,0.0
100%MB SP16H,72.0,0.35,4.0,60.0,2.0,2.0,13.0,60.0,260.0,265.0,275.0,275.0,275.0,58.0,70.0,2100.0,2200.0,2550.0,2489,2499,2570.0,20.0,114.91302389703776,137.0257903089812,129.0261385930072,15.0,20.0,1.2,155,1.5,96.0,500.0,355.0
100%MB SP16H,72.0,0.35,4.0,60.0,2.0,2.0,12.8,46.0,260.0,265.0,270.0,275.0,275.0,56.6,75.0,2200.0,2300.0,2450.0,2505,2500,2560.0,15.0,106.14310065071814,126.49222477615112,122.8552684717017,15.0,20.0,1.2,145,1.53,112.0,500.0,355.0
100%MB SP16H,72.0,0.35,4.0,60.0,2.0,2.0,12.6,44.7,260.0,265.0,270.0,275.0,275.0,69.1,75.0,2200.0,2300.0,2450.0,2505,2500,2560.0,15.0,105.41472713027771,125.23048616235982,122.16067303439696,15.0,20.0,1.2,143,1.48,114.22,500.0,355.0
100%MB SP16H,72.0,0.35,4.0,60.0,2.0,2.0,13.8,41.56,260.0,265.0,270.0,275.0,275.0,88.3,75.4,900.0,1100.0,2200.0,2470,2406,2490.0,15.0,60.0,77.0,115.0,15.0,20.0,1.2,158,2.67,40.87,500.0,355.0
PBT + 15% SPH16W,72.0,0.35,4.0,60.0,2.0,2.0,12.0,77.0,255.0,260.0,265.0,275.0,275.0,53.0,50.0,2825.0,2900.0,2926.0,2860,2860,2955.0,,134.61740138089135,152.38944681794027,145.96566574344573,15.0,20.0,1.2,120,2.0,65.0,500.0,355.0
PP + 10% Talco,72.0,0.35,4.0,60.0,2.0,2.0,20.6,47.24,200.0,210.0,225.0,230.0,230.0,104.4,63.9,719.0,950.0,1300.0,1750,1760,1835.0,,65.0,80.0,80.0,90.0,15.0,2.25,240,1.2,197.0,500.0,355.0
PP + Talco + Verde,72.0,0.35,4.0,60.0,2.0,2.0,20.1,53.0,200.0,210.0,225.0,230.0,230.0,103.0,65.0,750.0,900.0,1550.0,1960,1950,2010.0,22.0,70.0,80.0,80.0,90.0,17.0,2.25,220,1.16,100.78,500.0,355.0
Pruebas PP Amarilleamiento,72.0,0.6,4.0,178.0,0.0,,33.0,94.32,240.0,260.0,275.0,280.0,280.0,32.1,66.1,523.0,550.0,1600.0,1858,1820,1882.0,,70.0,135.0,125.0,60.0,12.0,2.1,330,3.72,80.3,0.0,0.0
Pruebas PP Amarilleamiento,72.0,0.6,4.0,178.0,0.0,,36.0,94.32,240.0,260.0,275.0,280.0,280.0,32.1,66.1,523.0,550.0,1600.0,1960,1910,1980.0,,70.0,135.0,125.0,60.0,12.0,2.1,340,3.17,61.0,0.0,0.0
PP + Talco + Rojo,12.0,0.5,4.0,178.0,0.0,178.0,21.5,56.0,210.0,210.0,225.0,230.0,230.0,125.0,65.0,750.0,900.0,1550.0,1960,1950,2010.0,,60.0,70.0,80.0,90.0,17.0,2.25,220,1.33,144.79,0.0,0.0
PP + Talco + Verde,12.0,0.5,4.0,178.0,0.0,178.0,21.5,54.0,200.0,210.0,230.0,230.0,230.0,170.0,65.0,750.0,1000.0,1550.0,1960,1950,2010.0,,60.0,70.0,80.0,90.0,20.0,2.25,220,1.28,162.83,0.0,0.0
PA + CNT PA Nanocyl PA (H24),48.0,0.4,2.0,60.0,0.0,90.0,23.0,60.0,235.0,245.0,253.0,250.0,250.0,65.0,65.0,2800.0,2950.0,3000.0,2920,2900,3030.0,18.0,75.44801777925208,105.44115080526375,111.4402275174331,30.0,15.0,1.25,200,3.14,87.39,0.0,0.0
PA + CNT PA Nanocyl PA (H24),48.0,0.4,2.0,60.0,0.0,90.0,23.0,59.0,235.0,245.0,253.0,250.0,250.0,77.0,65.0,3685.0,2950.0,3000.0,3750,3740,3860.0,18.0,75.45582634403837,126.13552996836697,117.79791901158389,30.0,15.0,1.25,165,3.4,68.1,0.0,0.0
rPET,75.0,0.3,2.0,90.0,0.0,,24.0,63.0,270.0,280.0,290.0,290.0,290.0,118.0,60.0,750.0,800.0,1500.0,2550,2485,2560.0,,85.0,100.0,130.0,30.0,18.0,1.3,300,2.7,27.0,0.0,0.0
rPET,75.0,0.3,2.0,90.0,0.0,,25.0,62.0,270.0,280.0,290.0,290.0,295.0,115.4,65.0,700.0,750.0,1500.0,2515,2485,2565.0,,85.0,100.0,130.0,30.0,18.0,1.3,290,2.9,27.0,0.0,0.0
rPET 2% HIPS,75.0,0.3,2.0,90.0,0.0,,25.2,63.0,275.0,285.0,285.0,285.0,295.0,115.7,60.0,700.0,750.0,1300.0,2515,2485,2565.0,,85.0,100.0,130.0,30.0,18.0,1.3,300,2.52,27.2,0.0,0.0
rPET 0.5% HIPS,75.0,0.3,2.0,90.0,0.0,,25.1,63.0,275.0,285.0,285.0,285.0,290.0,115.7,60.0,875.0,900.0,1300.0,2500,2485,2565.0,,85.0,100.0,130.0,30.0,18.0,1.3,300,2.2,43.25,0.0,0.0
rPET 0.5% HIPS,75.0,0.3,2.0,90.0,0.0,,25.0,63.0,275.0,285.0,285.0,285.0,290.0,115.7,60.0,700.0,750.0,1300.0,2500,2485,2565.0,,85.0,100.0,130.0,30.0,18.0,1.3,300,2.9,25.22,0.0,0.0
rPET 0.5% HIPS,75.0,0.3,2.0,90.0,0.0,,25.0,62.0,275.0,285.0,285.0,285.0,290.0,126.0,58.0,765.0,820.0,1375.0,2515,2485,2565.0,,85.0,100.0,130.0,40.0,18.0,1.3,300,2.43,28.67,0.0,0.0
PHB 2450 mod,48.0,0.4,4.0,90.0,4.0,2.0,6.5,53.0,165.0,170.0,175.0,185.0,185.0,0.0,50.0,850.0,915.0,960.0,955,970,1000.0,25.0,28.139516789732866,49.88746381727351,52.74187635648348,20.0,20.0,1.3,200,0.9,64.0,855.0,500.0
PHB 2450 mod,48.0,0.4,4.0,90.0,4.0,2.0,9.0,58.0,165.0,170.0,175.0,185.0,185.0,0.0,50.0,850.0,1420.0,1470.0,1435,1440,1500.0,25.0,36.423310520967405,50.61335500721769,64.70715067824597,20.0,16.0,1.3,175,0.8,54.0,855.0,500.0
PHB 2450 mod,48.0,0.4,4.0,90.0,4.0,2.0,12.0,58.0,165.0,170.0,175.0,185.0,185.0,0.0,50.0,850.0,1939.0,1980.0,1942,1932,2000.0,20.0,42.6940505742459,59.457258172711434,72.63464430902665,20.0,16.0,1.3,168,0.92,59.0,855.0,500.0
PHB 2450 mod,48.0,0.4,4.0,90.0,4.0,2.0,4.0,53.0,165.0,170.0,175.0,185.0,185.0,0.0,50.0,500.0,540.0,560.0,580,580,600.0,20.0,20.56635313423567,37.64904885158441,49.90740786220715,20.0,11.0,1.3,235,0.48,80.0,855.0,500.0
PHB 2450 mod,48.0,0.4,4.0,90.0,4.0,2.0,14.0,59.0,165.0,170.0,175.0,185.0,185.0,31.0,50.0,1350.0,1425.0,1850.0,1930,1995,2075.0,20.0,45.0,60.0,90.0,20.0,15.0,1.3,195,1.3,33.0,855.0,500.0
PHB 2450 mod,48.0,0.4,4.0,90.0,4.0,2.0,14.0,59.0,165.0,170.0,175.0,185.0,185.0,32.2,50.0,1350.0,1425.0,1850.0,1995,1976,2055.0,20.0,45.0,60.0,70.0,20.0,15.0,1.3,190,1.4,34.0,855.0,500.0
PHB 2450 mod,48.0,0.4,4.0,90.0,4.0,2.0,14.0,54.5,165.0,170.0,175.0,185.0,185.0,41.5,50.0,1350.0,1425.0,1850.0,1995,1976,2055.0,20.0,45.0,60.0,70.0,20.0,15.0,1.3,198,1.2,30.0,855.0,500.0
TPX DX350,72.0,0.4,4.0,,0.0,,15.0,70.0,270.0,275.0,280.0,285.0,290.0,45.5,50.0,1081.0,1170.0,1600.0,2100,2050,2125.0,12.0,130.0,160.0,150.0,15.0,20.0,1.1,135,3.47,25.44,0.0,0.0
TPX DX350,72.0,0.4,4.0,,0.0,,14.6,68.0,270.0,275.0,280.0,285.0,290.0,48.0,50.0,1200.0,1350.0,1650.0,2100,2050,2125.0,12.0,130.0,160.0,150.0,15.0,20.0,1.1,130,2.9,26.78,0.0,0.0
TCP - ET,12.0,0.5,4.0,178.0,0.0,,14.0,34.7,210.0,220.0,230.0,240.0,240.0,134.6,62.8,800.0,850.0,865.0,900,935,985.0,,32.969535060993834,44.848175543471235,47.91746139327347,80.0,18.0,2.3,390,0.83,360.0,0.0,0.0
TCP - ET,12.0,0.5,4.0,178.0,0.0,,10.0,30.5,210.0,220.0,230.0,240.0,240.0,120.0,60.0,800.0,850.0,865.0,900,935,985.0,,38.995956804676645,48.439379590122826,59.31471501783426,80.0,18.0,2.3,270,0.8,330.0,0.0,0.0
TCP - ET,12.0,0.5,4.0,178.0,0.0,,14.0,34.0,210.0,220.0,230.0,240.0,250.0,163.0,60.0,1950.0,850.0,865.0,1965,1981,2060.0,,71.18094141569311,68.86297292730416,92.81750358055885,80.0,18.0,2.3,180,1.16,261.0,0.0,0.0
TCP - ET,12.0,0.5,4.0,178.0,0.0,,14.0,34.0,210.0,220.0,230.0,240.0,250.0,163.0,60.0,600.0,700.0,1400.0,1650,1610,1650.0,,51.89915514255497,64.88792648849031,71.8324175495531,80.0,18.0,2.3,275,1.29,208.0,0.0,0.0
TCP - ET,12.0,0.5,4.0,178.0,0.0,,14.0,34.0,210.0,220.0,230.0,240.0,250.0,163.0,60.0,600.0,700.0,1799.0,1790,1775,1820.0,,55.96475372143104,70.50526070535628,76.64392234593055,80.0,20.0,2.3,250,1.41,176.0,0.0,0.0
TPX,72.0,0.4,4.0,60.0,0.0,,14.0,68.0,265.0,275.0,280.0,285.0,288.0,52.9,50.0,750.0,1000.0,1375.0,1750,1735,1775.0,,140.0,160.0,145.0,15.0,18.0,1.15,155,2.8,21.5,0.0,0.0
TPX,72.0,0.4,4.0,60.0,0.0,,14.0,68.0,265.0,275.0,280.0,285.0,288.0,52.9,50.0,950.0,1150.0,1390.0,1750,1735,1775.0,,140.0,160.0,145.0,15.0,18.0,1.15,130,2.26,19.11,0.0,0.0
TPX,72.0,0.4,4.0,60.0,0.0,,12.5,68.0,265.0,275.0,280.0,285.0,288.0,52.9,50.0,1160.0,1300.0,1450.0,1750,1735,1775.0,,140.0,160.0,145.0,15.0,18.0,1.15,130,2.4,23.0,0.0,0.0
TPX,72.0,0.4,4.0,60.0,0.0,,12.5,68.0,275.0,285.0,285.0,290.0,288.0,52.9,50.0,1160.0,1300.0,1450.0,1750,1735,1775.0,,140.0,160.0,145.0,15.0,18.0,1.15,130,1.7,17.0,0.0,0.0
TPX,72.0,0.4,4.0,60.0,0.0,,15.0,69.0,270.0,275.0,285.0,290.0,300.0,56.0,50.0,1150.0,1350.0,1600.0,2100,2050,2120.0,,125.0,150.0,140.0,15.0,20.0,1.1,135,3.23,21.17,0.0,0.0
TPX,72.0,0.4,4.0,60.0,0.0,,14.5,69.0,270.0,275.0,285.0,290.0,300.0,53.0,50.0,1150.0,1350.0,1600.0,2100,2050,2120.0,,125.0,150.0,140.0,15.0,20.0,1.1,130,2.7,21.83,0.0,0.0
TPX,72.0,0.4,4.0,60.0,0.0,,14.5,69.0,270.0,275.0,285.0,290.0,300.0,48.3,50.0,1150.0,1350.0,1600.0,2100,2050,2120.0,,125.0,150.0,140.0,15.0,20.0,1.1,130,2.5,23.61,0.0,0.0
TPX,72.0,0.4,4.0,60.0,0.0,,14.5,69.0,270.0,275.0,285.0,290.0,300.0,45.8,50.0,1150.0,1350.0,1600.0,2100,2050,2120.0,,125.0,150.0,140.0,15.0,20.0,1.1,130,2.31,23.72,0.0,0.0
PA H24,,0.2,,60.0,0.0,,12.0,75.0,245.0,250.0,255.0,260.0,265.0,151.0,50.0,1262.0,1906.0,2105.0,2440,2406,2500.0,,75.0,80.0,,30.0,20.0,1.3,125,3.58,59.1,0.0,0.0
TPX DX350,72.0,0.35,4.0,60.0,0.0,,15.0,65.0,260.0,270.0,280.0,290.0,290.0,49.1,50.0,1325.0,1375.0,1600.0,2080,2050,2125.0,,135.0,160.0,150.0,15.0,20.0,1.1,130,3.03,20.75,0.0,0.0
TPX DX350,72.0,0.35,4.0,60.0,0.0,,15.0,65.0,260.0,270.0,280.0,290.0,295.0,49.1,50.0,1290.0,1375.0,1600.0,2080,2050,2125.0,,135.0,160.0,150.0,15.0,20.0,1.1,130,2.75,21.67,0.0,0.0
rPET + PTT,72.0,0.3,2.0,60.0,0.0,60.0,15.0,83.0,245.0,255.0,260.0,270.0,265.0,35.0,50.0,1950.0,,,2000,1985,2050.0,,95.63115101851993,122.49099982669048,121.3718625734999,15.0,18.0,1.2,220,1.35,173.0,0.0,0.0
rPET + PTT,72.0,0.3,2.0,60.0,0.0,60.0,15.0,83.0,245.0,255.0,260.0,270.0,265.0,68.5,50.0,2190.0,,,2201,2190,2280.0,,81.57888965877186,112.38756968434113,108.57782310357426,15.0,24.0,1.0,210,1.28,171.0,0.0,0.0
PHB 2450 mod,48.0,0.4,4.0,90.0,0.0,,8.0,50.0,165.0,170.0,175.0,185.0,185.0,5.7,50.0,850.0,,,955,970,1000.0,,21.653191603950603,52.308076371545994,59.08858320670259,20.0,18.0,1.3,230,0.98,80.0,0.0,0.0
PHB 2450 mod Blanco 2%,48.0,0.4,4.0,90.0,0.0,,8.0,56.0,165.0,170.0,175.0,185.0,185.0,0.0,50.0,850.0,,,955,970,1000.0,,20.816968456137104,51.90498641974651,58.851581104164474,20.0,18.0,1.3,225,0.74,85.0,0.0,0.0
PHB 2450 mod Azul 2%,48.0,0.4,4.0,90.0,0.0,,8.0,48.0,165.0,170.0,175.0,185.0,185.0,0.0,50.0,850.0,,,955,970,1000.0,,20.844957812478285,51.88612276965039,58.34932059644499,20.0,18.0,1.3,225,0.75,74.0,0.0,0.0
PES + MNV,72.0,0.4,2.0,90.0,2.0,2.0,18.0,80.0,260.0,275.0,280.0,285.0,290.0,55.0,40.0,2250.0,2400.0,2500.0,2550,2500,2595.0,22.0,108.73091560228616,137.38072680738264,128.2758387641967,15.0,20.0,1.0,210,1.55,145.0,850.0,500.0
PES + MNV,72.0,0.4,2.0,90.0,2.0,2.0,21.0,75.0,255.0,265.0,270.0,280.0,285.0,49.0,40.0,2250.0,2400.0,2500.0,2550,2500,2595.0,22.0,98.95731000749728,127.40364536576304,123.23078719767189,15.0,20.0,1.0,250,1.66,157.0,850.0,500.0
PES + MNV,72.0,0.4,2.0,90.0,2.0,2.0,21.0,80.0,255.0,265.0,270.0,280.0,285.0,32.0,40.0,2250.0,2400.0,2500.0,2550,2500,2595.0,22.0,102.56153136350223,133.4350365377101,124.57227421798517,15.0,20.0,1.0,250,1.16,165.0,850.0,500.0
PP + FR,72.0,0.4,4.0,90.0,0.0,,16.0,41.2,200.0,215.0,220.0,230.0,230.0,36.3,60.0,750.0,900.0,2100.0,2152,2025,2085.0,30.0,65.0,80.0,110.0,50.0,18.0,1.5,150,3.36,24.55,0.0,0.0
PP + FR,72.0,0.4,4.0,90.0,0.0,,16.0,40.5,200.0,215.0,220.0,230.0,230.0,27.1,60.0,800.0,950.0,2150.0,2200,2025,2090.0,10.0,65.0,80.0,110.0,60.0,20.0,1.94,150,2.27,20.44,0.0,0.0
PP + FR,72.0,0.4,4.0,90.0,0.0,,16.0,80.0,210.0,230.0,240.0,245.0,250.0,32.7,40.0,800.0,950.0,2150.0,2200,2040,2135.0,10.0,65.0,80.0,110.0,80.0,20.0,2.2,150,2.9,87.0,0.0,0.0
rPET tejidos + rPET,72.0,0.3,2.0,60.0,0.0,60.0,15.0,56.0,250.0,255.0,260.0,265.0,265.0,73.9,50.0,2190.0,,,2200,2191,2275.0,16.0,80.5916737732242,109.20620894616975,112.256729914886,30.0,22.0,1.3,205,1.53,149.1,0.0,0.0
rPET tejidos + rPET,72.0,0.3,2.0,60.0,0.0,60.0,15.0,56.0,250.0,255.0,260.0,265.0,265.0,73.9,50.0,2150.0,,,2190,2190,2275.0,16.0,80.75901524938475,109.11926566226833,112.29732761747694,30.0,22.0,1.3,205,1.53,149.1,0.0,0.0
rPET tejidos + rPET,72.0,0.3,2.0,60.0,0.0,60.0,18.0,55.0,250.0,255.0,260.0,265.0,265.0,84.0,50.0,2890.0,,,2910,2905,3000.0,16.0,76.79619234811798,104.56226172194886,110.47291154799059,30.0,24.0,1.3,187,1.76,111.0,0.0,0.0
PA,48.0,0.4,2.0,105.0,0.0,,23.0,77.0,240.0,245.0,250.0,250.0,250.0,78.1,55.0,3683.0,,,3750,3740,3860.0,,79.59486778137486,124.4525931925327,116.41634099697393,40.0,24.0,1.25,150,4.11,64.5,0.0,0.0
PA,48.0,0.4,2.0,105.0,0.0,,23.0,64.0,240.0,245.0,250.0,250.0,250.0,70.0,55.0,3683.0,,,3750,3740,3860.0,,78.47565588549273,125.42198215420898,119.01060361782349,50.0,18.0,1.25,150,3.56,62.56,0.0,0.0
PA,48.0,0.4,2.0,105.0,0.0,,23.0,60.0,235.0,240.0,240.0,245.0,245.0,87.0,55.0,3683.0,,,3750,3740,3860.0,,71.6190368119261,116.56430367395157,113.46935320809801,40.0,18.0,1.5,160,3.51,69.0,0.0,0.0
TPC - ET LG,12.0,0.5,4.0,178.0,0.0,,10.0,30.0,215.0,220.0,230.0,240.0,250.0,81.0,60.0,700.0,800.0,2050.0,2180,2150,2210.0,,80.0,100.0,120.0,80.0,20.0,1.3,136,1.66,99.67,0.0,0.0
TPC - ET LG,12.0,0.5,4.0,178.0,0.0,,12.0,35.0,215.0,220.0,230.0,240.0,250.0,95.0,70.0,1250.0,1500.0,2650.0,2750,2450,2710.0,4.0,85.0,100.0,115.0,80.0,20.0,1.3,130,1.56,104.0,0.0,0.0
TPC - ET LG,12.0,0.5,4.0,178.0,0.0,,12.0,35.0,215.0,220.0,230.0,240.0,250.0,98.0,70.0,1300.0,1499.0,2801.0,3052,2739,3050.0,4.0,85.0,100.0,115.0,80.0,20.0,1.3,120,1.9,88.5,0.0,0.0
TPC - ET LG,12.0,0.5,4.0,178.0,0.0,,12.0,35.0,215.0,220.0,230.0,240.0,250.0,99.0,70.0,1700.0,1799.0,3000.0,3399,3199,3360.0,3.0,85.0,100.0,115.0,80.0,20.0,1.3,105,1.77,104.2,0.0,0.0
PEBAX MV 1074 SA,36.0,0.4,4.0,178.0,0.0,,12.0,29.0,200.0,210.0,215.0,220.0,225.0,92.0,70.0,1900.0,2000.0,2070.0,2100,2000,,,,,,80.0,20.0,2.3,190,1.66,195.0,0.0,0.0
A + rPET,72.0,0.3,2.0,60.0,0.0,60.0,18.0,56.0,250.0,255.0,260.0,260.0,265.0,107.0,50.0,2890.0,,,2910,2905,2990.0,,76.39278012321356,99.7893630567502,109.98049906160193,30.0,24.0,1.3,185,2.19,105.0,0.0,0.0
A + rPET,72.0,0.3,2.0,60.0,0.0,60.0,16.0,55.5,250.0,255.0,260.0,260.0,265.0,97.2,50.0,2890.0,,,2910,2905,2990.0,,78.09075690140705,103.01183621197836,110.34030729252723,30.0,24.0,1.3,165,2.09,107.0,0.0,0.0
A + rPET,36.0,0.3,2.0,90.0,0.0,,16.0,68.0,260.0,265.0,270.0,270.0,274.0,135.0,60.0,2890.0,,,2910,2905,2990.0,,97.67759369592795,123.38531245579632,117.96451273656862,30.0,24.0,1.3,155,1.8,121.2,0.0,0.0
A + rPET,36.0,0.3,2.0,90.0,0.0,,16.0,68.0,260.0,265.0,270.0,270.0,274.0,135.0,60.0,2890.0,,,2900,2900,3000.0,,97.50610795603076,123.34909005535211,117.89281260161182,30.0,24.0,1.3,155,1.8,122.0,0.0,0.0
A + rPET 50/50,72.0,0.3,2.0,90.0,0.0,,14.0,44.0,250.0,255.0,260.0,265.0,260.0,99.2,50.0,2010.0,,,2049,2070,,16.0,,,,30.0,22.0,1.3,200,1.48,146.3,0.0,0.0
A + rPET 50/50,72.0,0.3,2.0,90.0,0.0,,14.0,53.0,250.0,255.0,260.0,265.0,260.0,105.0,50.0,2308.0,,,2348,2318,,16.0,,,,30.0,24.0,1.3,175,1.63,131.8,0.0,0.0
TPX DX350,72.0,0.35,4.0,60.0,0.0,,15.0,46.0,260.0,270.0,280.0,290.0,295.0,39.2,50.0,1290.0,1375.0,1600.0,2123,2050,2120.0,,135.0,160.0,150.0,15.0,20.0,1.1,130,2.46,20.5,0.0,0.0
TPX DX350 0.5% Blanco,72.0,0.35,4.0,60.0,0.0,,15.0,46.0,260.0,270.0,280.0,290.0,295.0,39.2,50.0,1290.0,1375.0,1600.0,2123,2050,2120.0,,135.0,160.0,150.0,15.0,20.0,1.1,130,2.2,22.0,0.0,0.0
TPX DX350 0.66% Negro,72.0,0.35,4.0,60.0,0.0,,15.0,41.0,260.0,270.0,280.0,290.0,295.0,29.0,50.0,1450.0,1600.0,1784.0,2118,2050,2120.0,,135.0,160.0,150.0,15.0,20.0,1.1,130,2.2,21.0,0.0,0.0
ADUANITE S3001,72.0,0.35,4.0,178.0,0.0,,21.0,41.0,250.0,265.0,265.0,270.0,265.0,64.4,65.0,850.0,1030.0,2550.0,2950,2850,2940.0,,70.0,80.0,100.0,45.0,20.0,1.3,205,2.76,23.94,0.0,0.0
ADUANITE S3001,72.0,0.35,4.0,178.0,0.0,,21.0,40.5,240.0,250.0,260.0,260.0,265.0,79.5,65.0,850.0,1030.0,2575.0,2980,2850,2945.0,,70.0,85.0,100.0,45.0,18.0,1.3,205,3.02,26.17,0.0,0.0
ADUANITE S3001,72.0,0.35,4.0,178.0,0.0,,21.0,39.0,240.0,250.0,260.0,260.0,265.0,91.6,65.0,900.0,1100.0,2700.0,2975,2850,2945.0,,75.0,89.0,100.0,45.0,18.0,1.3,205,3.02,27.8,0.0,0.0
ADUANITE S3001,72.0,0.35,4.0,178.0,0.0,,21.0,43.0,255.0,260.0,265.0,270.0,270.0,76.5,65.0,900.0,1100.0,2700.0,2975,2850,2945.0,,75.0,89.0,100.0,45.0,18.0,1.3,200,2.74,32.2,0.0,0.0
ADUANITE S3001,72.0,0.35,4.0,178.0,0.0,,21.0,44.0,255.0,260.0,265.0,270.0,270.0,82.7,65.0,900.0,1100.0,2700.0,2975,2850,2940.0,,70.0,80.0,100.0,45.0,18.0,1.3,195,3.1,35.22,0.0,0.0
ZK6HF,48.0,0.4,4.0,178.0,0.0,,16.0,24.0,250.0,260.0,265.0,270.0,280.0,120.0,75.0,1981.0,1100.0,1499.0,1991,1991,2055.0,20.0,79.90469999248931,102.93133349563354,106.39419416647104,15.0,22.0,,200,1.05,20.56,0.0,0.0
ZK6HF,48.0,0.4,4.0,178.0,0.0,,15.0,24.0,250.0,260.0,265.0,270.0,280.0,103.0,75.0,2494.0,1100.0,1499.0,2499,2499,2585.0,20.0,93.73146480597723,123.5227497416215,117.12881200643592,15.0,22.0,,150,1.13,17.5,0.0,0.0
ZK6HF,48.0,0.4,4.0,178.0,0.0,,15.0,24.0,250.0,270.0,275.0,280.0,290.0,88.0,75.0,1448.0,1600.0,1751.0,2010,1951,2025.0,20.0,90.0,130.0,120.0,25.0,20.0,,180,0.95,12.0,0.0,0.0
ZK6HF ,72.0,0.6,4.0,178.0,0.0,,15.0,21.0,255.0,260.0,265.0,270.0,290.0,0.7,22.0,1981.0,,,1991,1991,2055.0,23.0,87.68290842082679,110.87285110734513,110.56068721507165,15.0,22.0,1.5,185,1.11,19.0,0.0,0.0
20180 rPETD/rPET,48.0,0.3,2.0,90.0,0.0,,24.0,51.0,260.0,265.0,270.0,270.0,275.0,37.2,50.0,2690.0,,,2710,2710,2800.0,,84.24198220943157,105.10948984486468,116.49112537278508,50.0,20.0,,270,1.6,133.0,0.0,0.0
20180 rPETD/rPET,48.0,0.3,2.0,90.0,0.0,,22.0,51.0,260.0,265.0,270.0,270.0,275.0,33.5,50.0,2690.0,,,2710,2710,2800.0,,86.11403675815309,107.1478121884319,117.09401370141829,30.0,20.0,,240,1.81,142.0,0.0,0.0
20180 rPETD/rPET,48.0,0.3,2.0,90.0,0.0,,20.0,51.0,260.0,265.0,270.0,270.0,275.0,49.6,50.0,2500.0,,,2520,2514,2600.0,,80.95253544229877,106.10654694888687,112.46181703617387,30.0,20.0,,240,1.62,149.0,0.0,0.0
rPET DEC + rPET,36.0,0.3,2.0,90.0,4.0,2.0,20.0,47.0,260.0,,,,280.0,131.0,60.0,2950.0,,,3000,3000,3100.0,36.0,,,,50.0,20.0,1.3,200,1.71,139.2,500.0,355.0
rPET DEC + rPET,36.0,0.3,2.0,90.0,4.0,2.0,20.0,48.0,260.0,,,,280.0,146.8,60.0,2880.0,,,2900,2900,3000.0,24.0,,,,30.0,20.0,1.3,205,1.76,146.5,500.0,355.0
rPET DEC + rPET,36.0,0.3,2.0,90.0,4.0,2.0,14.0,43.7,260.0,,,,280.0,113.4,60.0,2880.0,,,2900,2900,3000.0,18.0,,,,30.0,20.0,1.3,140,1.7,136.3,500.0,355.0
rPET DEC + rPET,36.0,0.3,2.0,90.0,4.0,2.0,13.0,42.0,260.0,,,,280.0,95.0,60.0,2880.0,,,2900,2900,3000.0,18.0,,,,30.0,10.0,1.15,130,1.76,140.8,500.0,355.0
rPET DEC + rPET,36.0,0.3,2.0,90.0,4.0,2.0,8.5,38.0,260.0,,,,280.0,64.0,60.0,2880.0,,,2900,2900,3000.0,18.0,,,,30.0,10.0,1.15,90,1.67,119.7,500.0,355.0
rPET DEC + rPET (50%/50%),36.0,0.3,2.0,90.0,4.0,2.0,12.0,30.0,250.0,260.0,265.0,265.0,260.0,96.0,60.0,2866.0,,,2900,2900,3000.0,,85.57811068603175,113.52801853837423,113.32104957995081,50.0,20.0,1.8,120,1.34,143.0,500.0,355.0
PHB DANIMER,96.0,0.3,2.0,30.0,1.0,2.0,14.0,26.0,165.0,180.0,190.0,195.0,195.0,98.0,70.0,1301.0,1424.0,1850.0,2025,1976,2040.0,25.0,44.0,75.0,72.0,30.0,16.0,1.3,180,1.7,24.0,500.0,355.0
PHB DANIMER,96.0,0.3,2.0,30.0,1.0,2.0,19.5,28.0,165.0,180.0,190.0,200.0,200.0,106.0,70.0,2100.0,2224.0,2700.0,2827,2763,2840.0,15.0,45.0,80.0,72.0,30.0,18.0,1.3,180,1.55,32.0,500.0,355.0
ZK5HF PMMA,48.0,0.4,4.0,90.0,0.0,,14.0,25.0,255.0,260.0,270.0,280.0,280.0,57.0,75.0,1976.0,,,2000,1995,2055.0,18.0,102.45513793180521,127.17492004964943,121.58760719566892,25.0,19.0,1.36,180,0.95,24.4,0.0,0.0
ZK5HF PMMA,48.0,0.4,4.0,90.0,0.0,,17.0,29.0,255.0,260.0,270.0,275.0,278.0,63.0,75.0,2485.0,,,2499,2494,2575.0,17.0,105.08736976976948,139.54692615857323,125.03660713977125,25.0,16.0,1.4,180,1.05,24.0,0.0,0.0
ZK6HF PMMA,48.0,0.4,4.0,90.0,0.0,,17.0,42.0,260.0,270.0,275.0,275.0,280.0,39.7,75.0,2485.0,,,2499,2795,2575.0,17.0,111.31353010531816,148.37997717538542,128.1139719474114,25.0,16.0,1.35,178,1.0,21.0,0.0,0.0
PP + 07%Amarillo + 2%UV 792930,72.0,0.4,4.0,60.0,0.0,,16.0,37.0,220.0,230.0,240.0,245.0,260.0,43.5,60.0,802.0,949.0,1951.0,2201,2083,2180.0,19.0,65.0,80.0,120.0,80.0,16.0,2.1,140,3.23,77.33,0.0,0.0
PP + 07%Amarillo + 2%UV 792930,72.0,0.4,4.0,60.0,0.0,,16.0,37.0,220.0,230.0,240.0,245.0,260.0,43.5,60.0,602.0,749.0,1951.0,2201,2093,2180.0,19.0,65.0,80.0,120.0,80.0,16.0,2.1,140,3.44,67.44,0.0,0.0
PP + 07%Amarillo + 2%UV 792930 + 4%FR LXR935,72.0,0.4,4.0,60.0,0.0,,16.0,40.0,220.0,230.0,240.0,245.0,260.0,40.2,60.0,602.0,749.0,1951.0,2201,2083,2165.0,19.0,65.0,80.0,120.0,80.0,16.0,2.1,140,3.52,63.89,0.0,0.0
PP + 07%Rojo + 2%UV 792930,72.0,0.4,4.0,60.0,0.0,,16.5,36.0,220.0,230.0,240.0,245.0,260.0,56.0,60.0,602.0,749.0,1951.0,2201,2083,2165.0,19.0,65.0,80.0,120.0,80.0,16.0,2.1,140,3.27,54.4,0.0,0.0
PP + 07%Rojo + 2%UV 792930 + 4% FR LXR935,72.0,0.4,4.0,60.0,0.0,,16.5,55.0,220.0,230.0,240.0,245.0,260.0,50.0,60.0,602.0,749.0,1951.0,2201,2083,2165.0,19.0,65.0,80.0,120.0,80.0,16.0,2.1,140,3.37,76.4,0.0,0.0
rPET + 2% Amarillo,72.0,0.3,2.0,178.0,2.0,2.0,22.0,62.0,275.0,285.0,285.0,295.0,295.0,145.0,60.0,699.0,749.0,1350.0,2429,2499,2580.0,,90.0,100.0,130.0,85.0,16.0,1.4,250,2.6,30.0,500.0,355.0
rPET + 2% Amarillo,72.0,0.3,2.0,178.0,2.0,2.0,22.0,62.0,275.0,285.0,285.0,295.0,295.0,140.0,60.0,699.0,749.0,1500.0,2753,2665,2760.0,,90.0,100.0,130.0,85.0,16.0,1.4,250,3.0,26.0,500.0,355.0
rPET,72.0,0.3,2.0,90.0,3.0,2.0,14.0,44.0,265.0,275.0,280.0,285.0,390.0,110.3,70.0,2690.0,,,2710,2730,2800.0,,110.64434222026924,147.82536130425342,140.65776084356483,30.0,18.0,1.3,145,2.3,104.0,500.0,355.0
rPET,72.0,0.3,2.0,90.0,3.0,2.0,13.0,49.0,265.0,275.0,280.0,285.0,390.0,100.8,70.0,2690.0,,,2710,2730,2800.0,,112.09871265509364,149.5954495052334,140.9769925580178,30.0,18.0,1.3,137,2.4,120.0,500.0,355.0
rPET,72.0,0.3,2.0,90.0,3.0,2.0,12.5,62.0,270.0,280.0,285.0,290.0,390.0,98.0,70.0,2690.0,,,2710,2730,2800.0,,120.80680765895059,164.4097557580317,146.4007547793106,30.0,18.0,1.3,135,2.35,115.0,500.0,355.0
